Repository: klinders/BatteryPeck

# BatteryToolkit

a ModelingToolkit based battery pack inspired by PyBaMM

## How to run

Running a simulation can be as easy as

```julia
using ModelingToolkit
using BatteryPeck

@mtkbuild sys = SingleCellPack(config=(96,2), Qcell=78);

e = Experiment([
    PowerStep(11000, 500),
    RestStep(8*3600),
]*7)

@time sol = simulate(sys,e, saveat=1)
```

## Experiment

The experiment can be defined using steps like
```julia
Experiment([
    PowerStep(11000, 500),
    RestStep(8*3600),
    DriveStep("speed comparison/power.csv", 3600/2),
    RestStep(8*3600),
    DriveStep("speed comparison/power.csv", 3600/2),
    ChargeStep(0.8, 11000),
    RestStep(6*3600)
]*100)
```

File: data/BrosaPlanella2021/Cell795_2C_25degC.csv (part 21 of 113)
Step,Status,Step Time,Prog Time,Cycle,Cycle Level,Procedure,Voltage,Current,AhAccu,AhPrev,WhAccu,Watt,LogTemp001,
[],[],[ss.xxx],[ss.xxx],[],[],[],[V],[A],[Ah],[AhPrev],[Wh],[Watt],[T1],
11,DCH,329.075,15212.101,1,1,MSM_Rate_2C,3.61824,-9.99989,-0.83466,0.07934,-3.04500,-36.18203,36.20000,
11,DCH,329.998,15213.024,1,1,MSM_Rate_2C,3.61769,-9.99989,-0.83769,0.07934,-3.05594,-36.17647,36.30000,
11,DCH,331.079,15214.105,1,1,MSM_Rate_2C,3.61702,-9.99953,-0.84074,0.07934,-3.06699,-36.16979,36.30000,
11,DCH,332.019,15215.045,1,1,MSM_Rate_2C,3.61646,-9.99953,-0.84319,0.07934,-3.07585,-36.16293,36.30000,
11,DCH,332.999,15216.025,1,1,MSM_Rate_2C,3.61591,-9.99953,-0.84614,0.07934,-3.08650,-36.15867,36.30000,
11,DCH,334.074,15217.100,1,1,MSM_Rate_2C,3.61524,-9.99953,-0.84913,0.07934,-3.09732,-36.15070,36.30000,
11,DCH,335.085,15218.111,1,1,MSM_Rate_2C,3.61457,-9.99953,-0.85184,0.07934,-3.10710,-36.14643,36.40000,
11,DCH,336.132,15219.158,1,1,MSM_Rate_2C,3.61413,-9.99989,-0.85435,0.07934,-3.11621,-36.14087,36.50000,
11,DCH,336.240,15219.266,1,1,MSM_Rate_2C,3.61402,-9.99989,-0.85517,0.07934,-3.11916,-36.14087,36.50000,
11,DCH,337.122,15220.148,1,1,MSM_Rate_2C,3.61346,-9.99953,-0.85727,0.07934,-3.12673,-36.13401,36.50000,
11,DCH,338.069,15221.095,1,1,MSM_Rate_2C,3.61290,-9.99953,-0.85964,0.07934,-3.13532,-36.12734,36.50000,
11,DCH,339.010,15222.036,1,1,MSM_Rate_2C,3.61235,-9.99953,-0.86285,0.07934,-3.14692,-36.12419,36.50000,
11,DCH,340.076,15223.102,1,1,MSM_Rate_2C,3.61168,-9.99989,-0.86578,0.07934,-3.15748,-36.11751,36.50000,
11,DCH,341.011,15224.037,1,1,MSM_Rate_2C,3.61112,-9.99953,-0.86780,0.07934,-3.16478,-36.10954,36.50000,
11,DCH,342.019,15225.045,1,1,MSM_Rate_2C,3.61057,-9.99989,-0.87108,0.07934,-3.17663,-36.10509,36.60000,
11,DCH,343.070,15226.096,1,1,MSM_Rate_2C,3.61001,-9.99953,-0.87403,0.07934,-3.18728,-36.09953,36.60000,
11,DCH,344.046,15227.072,1,1,MSM_Rate_2C,3.60934,-9.99953,-0.87617,0.07934,-3.19498,-36.09175,36.70000,
11,DCH,344.994,15228.020,1,1,MSM_Rate_2C,3.60879,-9.99989,-0.87941,0.07934,-3.20669,-36.08859,36.70000,
11,DCH,346.082,15229.108,1,1,MSM_Rate_2C,3.60812,-9.99953,-0.88237,0.07934,-3.21735,-36.08174,36.70000,
11,DCH,347.055,15230.081,1,1,MSM_Rate_2C,3.60756,-9.99953,-0.88463,0.07934,-3.22554,-36.07395,36.70000,
11,DCH,348.044,15231.070,1,1,MSM_Rate_2C,3.60701,-9.99989,-0.88783,0.07934,-3.23708,-36.06950,36.80000,
11,DCH,349.062,15232.088,1,1,MSM_Rate_2C,3.60634,-9.99953,-0.89076,0.07934,-3.24763,-36.06412,36.80000,
11,DCH,350.042,15233.068,1,1,MSM_Rate_2C,3.60578,-9.99989,-0.89316,0.07934,-3.25628,-36.05745,36.80000,
11,DCH,351.039,15234.065,1,1,MSM_Rate_2C,3.60523,-9.99953,-0.89608,0.07934,-3.26682,-36.05170,36.80000,
11,DCH,351.983,15235.009,1,1,MSM_Rate_2C,3.60467,-9.99989,-0.89849,0.07934,-3.27551,-36.04632,36.90000,
11,DCH,353.047,15236.073,1,1,MSM_Rate_2C,3.60401,-9.99989,-0.90155,0.07934,-3.28654,-36.04076,36.90000,
11,DCH,353.047,15236.073,1,1,MSM_Rate_2C,3.60401,-9.99989,-0.90155,0.07934,-3.28654,-36.04076,36.90000,
11,DCH,354.015,15237.041,1,1,MSM_Rate_2C,3.60356,-9.99989,-0.90379,0.07934,-3.29461,-36.03520,36.90000,
11,DCH,355.045,15238.071,1,1,MSM_Rate_2C,3.60289,-9.99953,-0.90686,0.07934,-3.30566,-36.02723,36.90000,
11,DCH,356.005,15239.031,1,1,MSM_Rate_2C,3.60223,-9.99989,-0.90989,0.07934,-3.31657,-36.02167,36.90000,
11,DCH,357.075,15240.101,1,1,MSM_Rate_2C,3.60156,-9.99953,-0.91299,0.07934,-3.32774,-36.01629,36.90000,
11,DCH,358.033,15241.059,1,1,MSM_Rate_2C,3.60111,-9.99989,-0.91506,0.07934,-3.33522,-36.01073,36.90000,
11,DCH,359.032,15242.058,1,1,MSM_Rate_2C,3.60045,-9.99989,-0.91791,0.07934,-3.34547,-36.00405,37.00000,
11,DCH,360.038,15243.064,1,1,MSM_Rate_2C,3.59978,-9.99953,-0.92121,0.07934,-3.35736,-35.99609,37.00000,
11,DCH,361.088,15244.114,1,1,MSM_Rate_2C,3.59911,-9.99953,-0.92416,0.07934,-3.36796,-35.98941,37.00000,
11,DCH,362.006,15245.032,1,1,MSM_Rate_2C,3.59855,-9.99953,-0.92637,0.07934,-3.37593,-35.98385,37.10000,
11,DCH,363.076,15246.102,1,1,MSM_Rate_2C,3.59800,-9.99953,-0.92928,0.07934,-3.38638,-35.97829,37.10000,
11,DCH,364.057,15247.083,1,1,MSM_Rate_2C,3.59733,-9.99953,-0.93236,0.07934,-3.39747,-35.97402,37.10000,
11,DCH,364.982,15248.008,1,1,MSM_Rate_2C,3.59677,-9.99953,-0.93448,0.07934,-3.40510,-35.96606,37.10000,
11,DCH,366.045,15249.071,1,1,MSM_Rate_2C,3.59611,-9.99989,-0.93742,0.07934,-3.41567,-35.96067,37.20000,
11,DCH,367.029,15250.055,1,1,MSM_Rate_2C,3.59544,-9.99989,-0.94067,0.07934,-3.42736,-35.95493,37.20000,
11,DCH,368.084,15251.110,1,1,MSM_Rate_2C,3.59488,-9.99953,-0.94356,0.07934,-3.43774,-35.94826,37.20000,
11,DCH,369.005,15252.031,1,1,MSM_Rate_2C,3.59433,-9.99989,-0.94599,0.07934,-3.44647,-35.94270,37.20000,
11,DCH,369.365,15252.391,1,1,MSM_Rate_2C,3.59399,-9.99989,-0.94717,0.07934,-3.45074,-35.94065,37.20000,
11,DCH,370.052,15253.078,1,1,MSM_Rate_2C,3.59366,-9.99953,-0.94903,0.07934,-3.45741,-35.93620,37.20000,
11,DCH,371.032,15254.058,1,1,MSM_Rate_2C,3.59299,-9.99953,-0.95152,0.07934,-3.46634,-35.92824,37.30000,
11,DCH,372.051,15255.077,1,1,MSM_Rate_2C,3.59244,-9.99953,-0.95459,0.07934,-3.47740,-35.92379,37.30000,
11,DCH,373.108,15256.134,1,1,MSM_Rate_2C,3.59166,-9.99989,-0.95749,0.07934,-3.48781,-35.91840,37.40000,
11,DCH,374.034,15257.060,1,1,MSM_Rate_2C,3.59121,-9.99989,-0.95968,0.07934,-3.49565,-35.91173,37.40000,
11,DCH,375.032,15258.058,1,1,MSM_Rate_2C,3.59066,-9.99953,-0.96290,0.07934,-3.50721,-35.90599,37.50000,
11,DCH,375.973,15258.999,1,1,MSM_Rate_2C,3.59010,-9.99989,-0.96516,0.07934,-3.51534,-35.90061,37.50000,
11,DCH,377.063,15260.089,1,1,MSM_Rate_2C,3.58943,-9.99989,-0.96815,0.07934,-3.52607,-35.89393,37.50000,
11,DCH,378.021,15261.047,1,1,MSM_Rate_2C,3.58877,-9.99989,-0.97115,0.07934,-3.53685,-35.88837,37.50000,
11,DCH,379.102,15262.128,1,1,MSM_Rate_2C,3.58810,-9.99953,-0.97410,0.07934,-3.54744,-35.88041,37.50000,
11,DCH,380.037,15263.063,1,1,MSM_Rate_2C,3.58754,-9.99989,-0.97647,0.07934,-3.55594,-35.87502,37.60000,
11,DCH,381.100,15264.126,1,1,MSM_Rate_2C,3.58687,-9.99953,-0.97951,0.07934,-3.56682,-35.86706,37.60000,
11,DCH,382.068,15265.094,1,1,MSM_Rate_2C,3.58632,-9.99953,-0.98243,0.07934,-3.57731,-35.86150,37.60000,
11,DCH,383.044,15266.070,1,1,MSM_Rate_2C,3.58576,-9.99989,-0.98480,0.07934,-3.58580,-35.85723,37.60000,
11,DCH,383.996,15267.022,1,1,MSM_Rate_2C,3.58510,-9.99989,-0.98778,0.07934,-3.59648,-35.85055,37.60000,
11,DCH,385.119,15268.145,1,1,MSM_Rate_2C,3.58443,-9.99953,-0.99082,0.07934,-3.60740,-35.84388,37.60000,
11,DCH,385.838,15268.864,1,1,MSM_Rate_2C,3.58398,-9.99989,-0.99276,0.07934,-3.61433,-35.84054,37.70000,
11,DCH,386.098,15269.124,1,1,MSM_Rate_2C,3.58387,-9.99989,-0.99348,0.07934,-3.61694,-35.83832,37.70000,
11,DCH,387.063,15270.089,1,1,MSM_Rate_2C,3.58320,-9.99953,-0.99596,0.07934,-3.62580,-35.83036,37.70000,
11,DCH,388.014,15271.040,1,1,MSM_Rate_2C,3.58265,-9.99989,-0.99896,0.07934,-3.63658,-35.82719,37.80000,
11,DCH,389.093,15272.119,1,1,MSM_Rate_2C,3.58198,-9.99989,-1.00186,0.07934,-3.64694,-35.81923,37.80000,
11,DCH,390.066,15273.092,1,1,MSM_Rate_2C,3.58142,-9.99989,-1.00415,0.07934,-3.65516,-35.81385,37.90000,
11,DCH,391.096,15274.122,1,1,MSM_Rate_2C,3.58076,-9.99989,-1.00698,0.07934,-3.66527,-35.80717,37.90000,
11,DCH,392.027,15275.053,1,1,MSM_Rate_2C,3.58009,-9.99989,-1.01011,0.07934,-3.67651,-35.80144,38.00000,
11,DCH,393.020,15276.046,1,1,MSM_Rate_2C,3.57964,-9.99953,-1.01233,0.07934,-3.68442,-35.79476,38.00000,
11,DCH,394.060,15277.086,1,1,MSM_Rate_2C,3.57898,-9.99989,-1.01521,0.07934,-3.69474,-35.78937,38.00000,
11,DCH,395.044,15278.070,1,1,MSM_Rate_2C,3.57831,-9.99953,-1.01826,0.07934,-3.70568,-35.78142,38.00000,
11,DCH,396.050,15279.076,1,1,MSM_Rate_2C,3.57764,-9.99989,-1.02106,0.07934,-3.71569,-35.77603,38.00000,
11,DCH,396.996,15280.022,1,1,MSM_Rate_2C,3.57709,-9.99989,-1.02389,0.07934,-3.72579,-35.77029,38.10000,
11,DCH,398.035,15281.061,1,1,MSM_Rate_2C,3.57642,-9.99989,-1.02677,0.07934,-3.73610,-35.76490,38.10000,
11,DCH,399.005,15282.031,1,1,MSM_Rate_2C,3.57586,-9.99989,-1.02921,0.07934,-3.74484,-35.75823,38.10000,
11,DCH,400.071,15283.097,1,1,MSM_Rate_2C,3.57520,-9.99953,-1.03213,0.07934,-3.75526,-35.75027,38.10000,
11,DCH,401.049,15284.075,1,1,MSM_Rate_2C,3.57464,-9.99953,-1.03503,0.07934,-3.76562,-35.74711,38.10000,
11,DCH,402.095,15285.121,1,1,MSM_Rate_2C,3.57397,-9.99989,-1.03799,0.07934,-3.77620,-35.74043,38.10000,
11,DCH,402.095,15285.121,1,1,MSM_Rate_2C,3.57397,-9.99989,-1.03799,0.07934,-3.77620,-35.74043,38.10000,
11,DCH,403.049,15286.075,1,1,MSM_Rate_2C,3.57342,-9.99953,-1.04023,0.07934,-3.78422,-35.73247,38.10000,
11,DCH,404.053,15287.079,1,1,MSM_Rate_2C,3.57275,-9.99953,-1.04351,0.07934,-3.79593,-35.72691,38.20000,
11,DCH,405.006,15288.032,1,1,MSM_Rate_2C,3.57208,-9.99989,-1.04587,0.07934,-3.80436,-35.72041,38.20000,
11,DCH,406.098,15289.124,1,1,MSM_Rate_2C,3.57152,-9.99989,-1.04882,0.07934,-3.81491,-35.71485,38.20000,
11,DCH,407.061,15290.087,1,1,MSM_Rate_2C,3.57097,-9.99953,-1.05183,0.07934,-3.82567,-35.70929,38.20000,
11,DCH,408.101,15291.127,1,1,MSM_Rate_2C,3.57030,-9.99953,-1.05430,0.07934,-3.83448,-35.70133,38.20000,
11,DCH,408.992,15292.018,1,1,MSM_Rate_2C,3.56974,-9.99953,-1.05664,0.07934,-3.84282,-35.69577,38.20000,
11,DCH,410.111,15293.137,1,1,MSM_Rate_2C,3.56908,-9.99989,-1.06024,0.07934,-3.85568,-35.69149,38.20000,
11,DCH,410.995,15294.021,1,1,MSM_Rate_2C,3.56841,-9.99953,-1.06240,0.07934,-3.86340,-35.68242,38.30000,
11,DCH,412.183,15295.209,1,1,MSM_Rate_2C,3.56785,-9.99989,-1.06538,0.07934,-3.87403,-35.67814,38.40000,
11,DCH,413.000,15296.026,1,1,MSM_Rate_2C,3.56730,-9.99953,-1.06783,0.07934,-3.88277,-35.67130,38.40000,
11,DCH,414.121,15297.147,1,1,MSM_Rate_2C,3.56663,-9.99953,-1.07092,0.07934,-3.89380,-35.66462,38.40000,
11,DCH,414.993,15298.019,1,1,MSM_Rate_2C,3.56607,-9.99989,-1.07328,0.07934,-3.90222,-35.66034,38.40000,
11,DCH,416.076,15299.102,1,1,MSM_Rate_2C,3.56530,-9.99989,-1.07632,0.07934,-3.91304,-35.65256,38.40000,
11,DCH,416.997,15300.023,1,1,MSM_Rate_2C,3.56485,-9.99953,-1.07946,0.07934,-3.92424,-35.64683,38.50000,
11,DCH,417.996,15301.022,1,1,MSM_Rate_2C,3.56418,-9.99989,-1.08163,0.07934,-3.93197,-35.64143,38.50000,
11,DCH,418.176,15301.202,1,1,MSM_Rate_2C,3.56396,-9.99953,-1.08248,0.07934,-3.93502,-35.63793,38.50000,
11,DCH,419.048,15302.074,1,1,MSM_Rate_2C,3.56352,-9.99953,-1.08469,0.07934,-3.94287,-35.63348,38.50000,
11,DCH,420.046,15303.072,1,1,MSM_Rate_2C,3.56296,-9.99953,-1.08773,0.07934,-3.95372,-35.62792,38.50000,
11,DCH,420.997,15304.023,1,1,MSM_Rate_2C,3.56240,-9.99953,-1.08984,0.07934,-3.96123,-35.62236,38.50000,
11,DCH,422.015,15305.041,1,1,MSM_Rate_2C,3.56174,-9.99989,-1.09292,0.07934,-3.97220,-35.61696,38.50000,
11,DCH,423.056,15306.082,1,1,MSM_Rate_2C,3.56085,-9.99989,-1.09605,0.07934,-3.98335,-35.60806,38.50000,
11,DCH,424.019,15307.045,1,1,MSM_Rate_2C,3.56051,-9.99953,-1.09894,0.07934,-3.99362,-35.60473,38.50000,
11,DCH,425.049,15308.075,1,1,MSM_Rate_2C,3.55973,-9.99953,-1.10179,0.07934,-4.00378,-35.59916,38.60000,
11,DCH,426.006,15309.032,1,1,MSM_Rate_2C,3.55929,-9.99953,-1.10430,0.07934,-4.01272,-35.59121,38.60000,
11,DCH,427.061,15310.087,1,1,MSM_Rate_2C,3.55851,-9.99989,-1.10719,0.07934,-4.02299,-35.58470,38.70000,
11,DCH,428.050,15311.076,1,1,MSM_Rate_2C,3.55807,-9.99953,-1.11015,0.07934,-4.03353,-35.57898,38.70000,
11,DCH,429.088,15312.114,1,1,MSM_Rate_2C,3.55740,-9.99953,-1.11278,0.07934,-4.04289,-35.57230,38.70000,
11,DCH,430.047,15313.073,1,1,MSM_Rate_2C,3.55684,-9.99953,-1.11576,0.07934,-4.05349,-35.56802,38.80000,
11,DCH,431.029,15314.055,1,1,MSM_Rate_2C,3.55617,-9.99953,-1.11833,0.07934,-4.06263,-35.56007,38.80000,
11,DCH,432.013,15315.039,1,1,MSM_Rate_2C,3.55562,-9.99953,-1.12123,0.07934,-4.07293,-35.55578,38.80000,
11,DCH,433.084,15316.110,1,1,MSM_Rate_2C,3.55484,-9.99989,-1.12392,0.07934,-4.08250,-35.54800,38.80000,
11,DCH,434.008,15317.034,1,1,MSM_Rate_2C,3.55439,-9.99989,-1.12674,0.07934,-4.09251,-35.54466,38.80000,
11,DCH,434.779,15317.805,1,1,MSM_Rate_2C,3.55395,-9.99989,-1.12841,0.07934,-4.09845,-35.53910,38.90000,
11,DCH,435.079,15318.105,1,1,MSM_Rate_2C,3.55373,-9.99953,-1.12947,0.07934,-4.10224,-35.53799,38.90000,
11,DCH,436.049,15319.075,1,1,MSM_Rate_2C,3.55317,-9.99989,-1.13184,0.07934,-4.11066,-35.53131,39.00000,
11,DCH,436.994,15320.020,1,1,MSM_Rate_2C,3.55250,-9.99989,-1.13472,0.07934,-4.12087,-35.52559,39.00000,
11,DCH,438.070,15321.096,1,1,MSM_Rate_2C,3.55195,-9.99953,-1.13773,0.07934,-4.13159,-35.51780,39.00000,
11,DCH,439.124,15322.150,1,1,MSM_Rate_2C,3.55128,-9.99953,-1.14081,0.07934,-4.14252,-35.51224,39.00000,
11,DCH,440.033,15323.059,1,1,MSM_Rate_2C,3.55072,-9.99953,-1.14299,0.07934,-4.15025,-35.50557,39.00000,
11,DCH,440.982,15324.008,1,1,MSM_Rate_2C,3.55017,-9.99953,-1.14599,0.07934,-4.16089,-35.50112,39.10000,
11,DCH,442.054,15325.080,1,1,MSM_Rate_2C,3.54939,-9.99989,-1.14898,0.07934,-4.17151,-35.49444,39.10000,
11,DCH,443.136,15326.162,1,1,MSM_Rate_2C,3.54883,-9.99989,-1.15185,0.07934,-4.18169,-35.48904,39.10000,
11,DCH,444.045,15327.071,1,1,MSM_Rate_2C,3.54839,-9.99989,-1.15423,0.07934,-4.19015,-35.48332,39.10000,
11,DCH,445.041,15328.067,1,1,MSM_Rate_2C,3.54772,-9.99989,-1.15686,0.07934,-4.19948,-35.47681,39.20000,
11,DCH,446.078,15329.104,1,1,MSM_Rate_2C,3.54705,-9.99953,-1.15999,0.07934,-4.21058,-35.46997,39.20000,
11,DCH,447.011,15330.037,1,1,MSM_Rate_2C,3.54650,-9.99953,-1.16225,0.07934,-4.21859,-35.46330,39.20000,
11,DCH,448.029,15331.055,1,1,MSM_Rate_2C,3.54594,-9.99953,-1.16550,0.07934,-4.23012,-35.45885,39.20000,
11,DCH,449.030,15332.056,1,1,MSM_Rate_2C,3.54538,-9.99953,-1.16782,0.07934,-4.23834,-35.45218,39.20000,
11,DCH,450.002,15333.028,1,1,MSM_Rate_2C,3.54483,-9.99953,-1.17084,0.07934,-4.24906,-35.44661,39.20000,
11,DCH,451.073,15334.099,1,1,MSM_Rate_2C,3.54416,-9.99989,-1.17413,0.07934,-4.26071,-35.44121,39.20000,
11,DCH,451.274,15334.300,1,1,MSM_Rate_2C,3.54394,-9.99989,-1.17462,0.07934,-4.26245,-35.44010,39.20000,
11,DCH,452.080,15335.106,1,1,MSM_Rate_2C,3.54349,-9.99953,-1.17639,0.07934,-4.26873,-35.43327,39.20000,
11,DCH,453.089,15336.115,1,1,MSM_Rate_2C,3.54283,-9.99989,-1.17962,0.07934,-4.28019,-35.43009,39.30000,
11,DCH,454.038,15337.064,1,1,MSM_Rate_2C,3.54238,-9.99989,-1.18174,0.07934,-4.28769,-35.42342,39.30000,
11,DCH,454.995,15338.021,1,1,MSM_Rate_2C,3.54182,-9.99989,-1.18492,0.07934,-4.29894,-35.41658,39.30000,
11,DCH,456.034,15339.060,1,1,MSM_Rate_2C,3.54105,-9.99953,-1.18793,0.07934,-4.30960,-35.40991,39.30000,
11,DCH,457.104,15340.130,1,1,MSM_Rate_2C,3.54049,-9.99953,-1.19073,0.07934,-4.31951,-35.40339,39.40000,
11,DCH,458.025,15341.051,1,1,MSM_Rate_2C,3.53982,-9.99953,-1.19317,0.07934,-4.32817,-35.39656,39.40000,
11,DCH,459.081,15342.107,1,1,MSM_Rate_2C,3.53927,-9.99989,-1.19607,0.07934,-4.33843,-35.39227,39.40000,
11,DCH,460.069,15343.095,1,1,MSM_Rate_2C,3.53871,-9.99953,-1.19907,0.07934,-4.34904,-35.38655,39.40000,
11,DCH,461.019,15344.045,1,1,MSM_Rate_2C,3.53815,-9.99953,-1.20123,0.07934,-4.35668,-35.37988,39.40000,
11,DCH,462.076,15345.102,1,1,MSM_Rate_2C,3.53749,-9.99953,-1.20413,0.07934,-4.36693,-35.37320,39.40000,
11,DCH,463.037,15346.063,1,1,MSM_Rate_2C,3.53693,-9.99989,-1.20699,0.07934,-4.37706,-35.37002,39.40000,
11,DCH,464.082,15347.108,1,1,MSM_Rate_2C,3.53637,-9.99989,-1.21014,0.07934,-4.38822,-35.36335,39.40000,
11,DCH,465.016,15348.042,1,1,MSM_Rate_2C,3.53582,-9.99953,-1.21228,0.07934,-4.39575,-35.35652,39.50000,
11,DCH,466.056,15349.082,1,1,MSM_Rate_2C,3.53515,-9.99953,-1.21544,0.07934,-4.40694,-35.34985,39.60000,
11,DCH,467.030,15350.056,1,1,MSM_Rate_2C,3.53448,-9.99989,-1.21844,0.07934,-4.41756,-35.34540,39.60000,
11,DCH,468.009,15351.035,1,1,MSM_Rate_2C,3.53393,-9.99953,-1.22075,0.07934,-4.42570,-35.33761,39.60000,
11,DCH,468.009,15351.035,1,1,MSM_Rate_2C,3.53393,-9.99953,-1.22075,0.07934,-4.42570,-35.33761,39.60000,
11,DCH,469.040,15352.066,1,1,MSM_Rate_2C,3.53337,-9.99989,-1.22360,0.07934,-4.43578,-35.33332,39.60000,
11,DCH,470.008,15353.034,1,1,MSM_Rate_2C,3.53270,-9.99989,-1.22663,0.07934,-4.44647,-35.32887,39.60000,
11,DCH,471.037,15354.063,1,1,MSM_Rate_2C,3.53215,-9.99989,-1.22960,0.07934,-4.45698,-35.32219,39.60000,
11,DCH,472.035,15355.061,1,1,MSM_Rate_2C,3.53159,-9.99989,-1.23224,0.07934,-4.46628,-35.31536,39.60000,
11,DCH,472.991,15356.017,1,1,MSM_Rate_2C,3.53104,-9.99989,-1.23438,0.07934,-4.47387,-35.30996,39.70000,
11,DCH,474.084,15357.110,1,1,MSM_Rate_2C,3.53048,-9.99989,-1.23731,0.07934,-4.48421,-35.30440,39.70000,
11,DCH,475.068,15358.094,1,1,MSM_Rate_2C,3.52981,-9.99953,-1.24072,0.07934,-4.49624,-35.29757,39.70000,
11,DCH,476.062,15359.088,1,1,MSM_Rate_2C,3.52926,-9.99989,-1.24303,0.07934,-4.50440,-35.29216,39.70000,
11,DCH,476.968,15359.994,1,1,MSM_Rate_2C,3.52870,-9.99953,-1.24554,0.07934,-4.51324,-35.28533,39.70000,
11,DCH,477.984,15361.010,1,1,MSM_Rate_2C,3.52803,-9.99953,-1.24891,0.07934,-4.52513,-35.27977,39.80000,
11,DCH,479.091,15362.117,1,1,MSM_Rate_2C,3.52736,-9.99989,-1.25194,0.07934,-4.53584,-35.27548,39.80000,
11,DCH,480.053,15363.079,1,1,MSM_Rate_2C,3.52692,-9.99989,-1.25399,0.07934,-4.54306,-35.26880,39.80000,
11,DCH,481.036,15364.062,1,1,MSM_Rate_2C,3.52625,-9.99953,-1.25733,0.07934,-4.55484,-35.26197,39.80000,
11,DCH,482.027,15365.053,1,1,MSM_Rate_2C,3.52570,-9.99989,-1.25970,0.07934,-4.56319,-35.25657,39.90000,
11,DCH,483.013,15366.039,1,1,MSM_Rate_2C,3.52503,-9.99989,-1.26258,0.07934,-4.57335,-35.25212,39.90000,
11,DCH,483.982,15367.008,1,1,MSM_Rate_2C,3.52458,-9.99989,-1.26487,0.07934,-4.58142,-35.24544,39.90000,
11,DCH,485.013,15368.039,1,1,MSM_Rate_2C,3.52392,-9.99989,-1.26811,0.07934,-4.59283,-35.23988,39.90000,
11,DCH,485.013,15368.039,1,1,MSM_Rate_2C,3.52392,-9.99989,-1.26811,0.07934,-4.59283,-35.23988,39.90000,
11,DCH,486.035,15369.061,1,1,MSM_Rate_2C,3.52336,-9.99989,-1.27123,0.07934,-4.60384,-35.23194,40.00000,
11,DCH,487.048,15370.074,1,1,MSM_Rate_2C,3.52269,-9.99953,-1.27383,0.07934,-4.61300,-35.22527,40.00000,
11,DCH,488.018,15371.044,1,1,MSM_Rate_2C,3.52214,-9.99953,-1.27675,0.07934,-4.62329,-35.21971,40.00000,
11,DCH,489.072,15372.098,1,1,MSM_Rate_2C,3.52147,-9.99953,-1.27971,0.07934,-4.63370,-35.21288,40.00000,
11,DCH,490.009,15373.035,1,1,MSM_Rate_2C,3.52102,-9.99989,-1.28179,0.07934,-4.64101,-35.20985,40.00000,
11,DCH,491.005,15374.031,1,1,MSM_Rate_2C,3.52025,-9.99989,-1.28508,0.07934,-4.65261,-35.20429,40.00000,
11,DCH,491.973,15374.999,1,1,MSM_Rate_2C,3.51991,-9.99953,-1.28716,0.07934,-4.65992,-35.19746,40.00000,
11,DCH,493.052,15376.078,1,1,MSM_Rate_2C,3.51913,-9.99989,-1.29029,0.07934,-4.67093,-35.19094,40.00000,
11,DCH,494.022,15377.048,1,1,MSM_Rate_2C,3.51858,-9.99953,-1.29338,0.07934,-4.68183,-35.18634,40.00000,
11,DCH,495.033,15378.059,1,1,MSM_Rate_2C,3.51802,-9.99953,-1.29627,0.07934,-4.69198,-35.18093,40.10000,
11,DCH,496.029,15379.055,1,1,MSM_Rate_2C,3.51746,-9.99953,-1.29894,0.07934,-4.70137,-35.17537,40.10000,
11,DCH,497.066,15380.092,1,1,MSM_Rate_2C,3.51691,-9.99989,-1.30183,0.07934,-4.71155,-35.16743,40.20000,
11,DCH,498.029,15381.055,1,1,MSM_Rate_2C,3.51635,-9.99989,-1.30399,0.07934,-4.71912,-35.16313,40.20000,
11,DCH,499.080,15382.106,1,1,MSM_Rate_2C,3.51568,-9.99989,-1.30717,0.07934,-4.73033,-35.15646,40.20000,
11,DCH,500.037,15383.063,1,1,MSM_Rate_2C,3.51513,-9.99989,-1.31014,0.07934,-4.74077,-35.15089,40.20000,
11,DCH,501.033,15384.059,1,1,MSM_Rate_2C,3.51457,-9.99989,-1.31230,0.07934,-4.74836,-35.14533,40.20000,
11,DCH,502.023,15385.049,1,1,MSM_Rate_2C,3.51402,-9.99989,-1.31541,0.07934,-4.75928,-35.13851,40.20000,
11,DCH,502.105,15385.131,1,1,MSM_Rate_2C,3.51390,-9.99953,-1.31541,0.07934,-4.75928,-35.13740,40.20000,
11,DCH,503.086,15386.112,1,1,MSM_Rate_2C,3.51335,-9.99989,-1.31838,0.07934,-4.76971,-35.13295,40.20000,
11,DCH,504.093,15387.119,1,1,MSM_Rate_2C,3.51279,-9.99989,-1.32089,0.07934,-4.77854,-35.12753,40.30000,
11,DCH,505.046,15388.072,1,1,MSM_Rate_2C,3.51213,-9.99917,-1.32402,0.07934,-4.78951,-35.12071,40.30000,
11,DCH,506.032,15389.058,1,1,MSM_Rate_2C,3.51146,-9.99989,-1.32649,0.07934,-4.79820,-35.11419,40.30000,
11,DCH,507.028,15390.054,1,1,MSM_Rate_2C,3.51101,-9.99953,-1.32957,0.07934,-4.80900,-35.10959,40.40000,
11,DCH,508.010,15391.036,1,1,MSM_Rate_2C,3.51046,-9.99989,-1.33167,0.07934,-4.81638,-35.10418,40.40000,
11,DCH,509.084,15392.110,1,1,MSM_Rate_2C,3.50990,-9.99989,-1.33465,0.07934,-4.82686,-35.09861,40.40000,
11,DCH,510.014,15393.040,1,1,MSM_Rate_2C,3.50934,-9.99989,-1.33783,0.07934,-4.83800,-35.09291,40.50000,
11,DCH,511.025,15394.051,1,1,MSM_Rate_2C,3.50879,-9.99989,-1.34064,0.07934,-4.84787,-35.08623,40.50000,
11,DCH,512.091,15395.117,1,1,MSM_Rate_2C,3.50801,-9.99989,-1.34349,0.07934,-4.85787,-35.07956,40.50000,
11,DCH,513.018,15396.044,1,1,MSM_Rate_2C,3.50756,-9.99953,-1.34600,0.07934,-4.86669,-35.07400,40.50000,
11,DCH,514.022,15397.048,1,1,MSM_Rate_2C,3.50690,-9.99953,-1.34889,0.07934,-4.87680,-35.06843,40.50000,
11,DCH,515.000,15398.026,1,1,MSM_Rate_2C,3.50645,-9.99989,-1.35119,0.07934,-4.88488,-35.06413,40.50000,
11,DCH,516.003,15399.029,1,1,MSM_Rate_2C,3.50590,-9.99989,-1.35425,0.07934,-4.89560,-35.05731,40.50000,
11,DCH,517.038,15400.064,1,1,MSM_Rate_2C,3.50523,-9.99989,-1.35723,0.07934,-4.90604,-35.05301,40.50000,
11,DCH,518.022,15401.048,1,1,MSM_Rate_2C,3.50467,-9.99953,-1.35984,0.07934,-4.91519,-35.04508,40.50000,
11,DCH,519.029,15402.055,1,1,MSM_Rate_2C,3.50412,-9.99953,-1.36286,0.07934,-4.92578,-35.03952,40.60000,
11,DCH,519.343,15402.369,1,1,MSM_Rate_2C,3.50389,-9.99989,-1.36337,0.07934,-4.92758,-35.03855,40.60000,
11,DCH,520.007,15403.033,1,1,MSM_Rate_2C,3.50356,-9.99953,-1.36505,0.07934,-4.93344,-35.03395,40.60000,
11,DCH,521.112,15404.138,1,1,MSM_Rate_2C,3.50289,-9.99953,-1.36859,0.07934,-4.94586,-35.02965,40.60000,
11,DCH,522.007,15405.033,1,1,MSM_Rate_2C,3.50234,-9.99953,-1.37106,0.07934,-4.95450,-35.02409,40.60000,
11,DCH,523.077,15406.103,1,1,MSM_Rate_2C,3.50167,-9.99989,-1.37407,0.07934,-4.96503,-35.01616,40.60000,
11,DCH,524.066,15407.092,1,1,MSM_Rate_2C,3.50111,-9.99989,-1.37663,0.07934,-4.97401,-35.01074,40.70000,
11,DCH,525.055,15408.081,1,1,MSM_Rate_2C,3.50056,-9.99953,-1.37962,0.07934,-4.98449,-35.00503,40.80000,
11,DCH,526.028,15409.054,1,1,MSM_Rate_2C,3.50000,-9.99989,-1.38175,0.07934,-4.99194,-34.99962,40.80000,
11,DCH,527.061,15410.087,1,1,MSM_Rate_2C,3.49944,-9.99953,-1.38484,0.07934,-5.00276,-34.99280,40.80000,
11,DCH,528.015,15411.041,1,1,MSM_Rate_2C,3.49889,-9.99953,-1.38781,0.07934,-5.01315,-34.98724,40.80000,
11,DCH,529.048,15412.074,1,1,MSM_Rate_2C,3.49822,-9.99953,-1.39069,0.07934,-5.02322,-34.98168,40.80000,
11,DCH,529.997,15413.023,1,1,MSM_Rate_2C,3.49766,-9.99989,-1.39294,0.07934,-5.03109,-34.97626,40.80000,
11,DCH,531.082,15414.108,1,1,MSM_Rate_2C,3.49711,-9.99953,-1.39598,0.07934,-5.04173,-34.96944,40.90000,
11,DCH,532.023,15415.049,1,1,MSM_Rate_2C,3.49655,-9.99953,-1.39844,0.07934,-5.05033,-34.96388,40.90000,
11,DCH,533.082,15416.108,1,1,MSM_Rate_2C,3.49600,-9.99989,-1.40141,0.07934,-5.06072,-34.95957,40.90000,
11,DCH,534.070,15417.096,1,1,MSM_Rate_2C,3.49544,-9.99989,-1.40457,0.07934,-5.07176,-34.95401,40.90000,
11,DCH,535.048,15418.074,1,1,MSM_Rate_2C,3.49466,-9.99989,-1.40699,0.07934,-5.08021,-34.94622,40.90000,
11,DCH,536.069,15419.095,1,1,MSM_Rate_2C,3.49433,-9.99989,-1.41011,0.07934,-5.09112,-34.94289,40.90000,
11,DCH,536.593,15419.619,1,1,MSM_Rate_2C,3.49388,-9.99953,-1.41172,0.07934,-5.09673,-34.93830,40.90000,
11,DCH,537.015,15420.041,1,1,MSM_Rate_2C,3.49366,-9.99953,-1.41226,0.07934,-5.09863,-34.93496,40.90000,
11,DCH,538.017,15421.043,1,1,MSM_Rate_2C,3.49322,-9.99989,-1.41561,0.07934,-5.11034,-34.93051,40.90000,
11,DCH,539.071,15422.097,1,1,MSM_Rate_2C,3.49255,-9.99953,-1.41846,0.07934,-5.12029,-34.92384,41.00000,
11,DCH,540.035,15423.061,1,1,MSM_Rate_2C,3.49188,-9.99989,-1.42082,0.07934,-5.12853,-34.91842,41.00000,
11,DCH,541.055,15424.081,1,1,MSM_Rate_2C,3.49132,-9.99953,-1.42391,0.07934,-5.13930,-34.91160,41.10000,
11,DCH,542.032,15425.058,1,1,MSM_Rate_2C,3.49077,-9.99989,-1.42674,0.07934,-5.14918,-34.90840,41.10000,
11,DCH,543.091,15426.117,1,1,MSM_Rate_2C,3.49021,-9.99989,-1.42960,0.07934,-5.15918,-34.90159,41.10000,
11,DCH,544.028,15427.054,1,1,MSM_Rate_2C,3.48966,-9.99989,-1.43202,0.07934,-5.16761,-34.89617,41.10000,
11,DCH,545.056,15428.082,1,1,MSM_Rate_2C,3.48899,-9.99989,-1.43500,0.07934,-5.17800,-34.88950,41.10000,
11,DCH,546.054,15429.080,1,1,MSM_Rate_2C,3.48843,-9.99989,-1.43792,0.07934,-5.18820,-34.88505,41.10000,
11,DCH,547.060,15430.086,1,1,MSM_Rate_2C,3.48788,-9.99953,-1.44040,0.07934,-5.19684,-34.87712,41.10000,
11,DCH,548.014,15431.040,1,1,MSM_Rate_2C,3.48743,-9.99953,-1.44318,0.07934,-5.20656,-34.87267,41.10000,
11,DCH,548.999,15432.025,1,1,MSM_Rate_2C,3.48676,-9.99989,-1.44559,0.07934,-5.21495,-34.86725,41.10000,
11,DCH,549.971,15432.997,1,1,MSM_Rate_2C,3.48621,-9.99989,-1.44864,0.07934,-5.22558,-34.86280,41.10000,
11,DCH,550.984,15434.010,1,1,MSM_Rate_2C,3.48565,-9.99953,-1.45120,0.07934,-5.23453,-34.85487,41.10000,
11,DCH,552.167,15435.193,1,1,MSM_Rate_2C,3.48498,-9.99989,-1.45431,0.07934,-5.24535,-34.84945,41.20000,
11,DCH,553.105,15436.131,1,1,MSM_Rate_2C,3.48443,-9.99953,-1.45732,0.07934,-5.25582,-34.84264,41.20000,
11,DCH,554.027,15437.053,1,1,MSM_Rate_2C,3.48398,-9.99953,-1.46006,0.07934,-5.26539,-34.83819,41.20000,
11,DCH,554.141,15437.167,1,1,MSM_Rate_2C,3.48387,-9.99989,-1.46006,0.07934,-5.26539,-34.83833,41.20000,
11,DCH,554.991,15438.017,1,1,MSM_Rate_2C,3.48332,-9.99953,-1.46229,0.07934,-5.27317,-34.83152,41.20000,
11,DCH,556.080,15439.106,1,1,MSM_Rate_2C,3.48265,-9.99989,-1.46551,0.07934,-5.28437,-34.82832,41.20000,
11,DCH,557.043,15440.069,1,1,MSM_Rate_2C,3.48220,-9.99989,-1.46794,0.07934,-5.29283,-34.82164,41.30000,
11,DCH,558.048,15441.074,1,1,MSM_Rate_2C,3.48165,-9.99989,-1.47121,0.07934,-5.30423,-34.81483,41.30000,
11,DCH,559.020,15442.046,1,1,MSM_Rate_2C,3.48098,-9.99989,-1.47368,0.07934,-5.31283,-34.80941,41.30000,
11,DCH,560.061,15443.087,1,1,MSM_Rate_2C,3.48042,-9.99953,-1.47680,0.07934,-5.32369,-34.80260,41.30000,
11,DCH,561.087,15444.113,1,1,MSM_Rate_2C,3.47976,-9.99953,-1.47932,0.07934,-5.33244,-34.79592,41.30000,
11,DCH,562.050,15445.076,1,1,MSM_Rate_2C,3.47920,-9.99953,-1.48242,0.07934,-5.34324,-34.79147,41.40000,
11,DCH,563.010,15446.036,1,1,MSM_Rate_2C,3.47875,-9.99989,-1.48495,0.07934,-5.35205,-34.78716,41.40000,
11,DCH,564.003,15447.029,1,1,MSM_Rate_2C,3.47809,-9.99953,-1.48743,0.07934,-5.36066,-34.77924,41.40000,
11,DCH,565.083,15448.109,1,1,MSM_Rate_2C,3.47753,-9.99953,-1.49045,0.07934,-5.37117,-34.77368,41.40000,
11,DCH,566.076,15449.102,1,1,MSM_Rate_2C,3.47697,-9.99953,-1.49348,0.07934,-5.38170,-34.76923,41.40000,
11,DCH,567.038,15450.064,1,1,MSM_Rate_2C,3.47642,-9.99953,-1.49561,0.07934,-5.38912,-34.76255,41.40000,
11,DCH,568.040,15451.066,1,1,MSM_Rate_2C,3.47586,-9.99989,-1.49896,0.07934,-5.40076,-34.75824,41.50000,
11,DCH,569.012,15452.038,1,1,MSM_Rate_2C,3.47508,-9.99953,-1.50142,0.07934,-5.40931,-34.74921,41.50000,
11,DCH,570.010,15453.036,1,1,MSM_Rate_2C,3.47475,-9.99953,-1.50453,0.07934,-5.42011,-34.74587,41.60000,
11,DCH,571.102,15454.128,1,1,MSM_Rate_2C,3.47397,-9.99953,-1.50745,0.07934,-5.43025,-34.74044,41.60000,
11,DCH,571.297,15454.323,1,1,MSM_Rate_2C,3.47386,-9.99989,-1.50804,0.07934,-5.43229,-34.73808,41.60000,
11,DCH,572.008,15455.034,1,1,MSM_Rate_2C,3.47353,-9.99953,-1.50991,0.07934,-5.43879,-34.73363,41.60000,
11,DCH,573.089,15456.115,1,1,MSM_Rate_2C,3.47286,-9.99953,-1.51291,0.07934,-5.44922,-34.72932,41.60000,
11,DCH,574.044,15457.070,1,1,MSM_Rate_2C,3.47241,-9.99953,-1.51511,0.07934,-5.45687,-34.72251,41.60000,
11,DCH,575.063,15458.089,1,1,MSM_Rate_2C,3.47175,-9.99953,-1.51824,0.07934,-5.46772,-34.71584,41.60000,
11,DCH,576.067,15459.093,1,1,MSM_Rate_2C,3.47119,-9.99953,-1.52126,0.07934,-5.47819,-34.71028,41.70000,
11,DCH,577.031,15460.057,1,1,MSM_Rate_2C,3.47063,-9.99989,-1.52359,0.07934,-5.48628,-34.70596,41.70000,
11,DCH,578.006,15461.032,1,1,MSM_Rate_2C,3.47008,-9.99989,-1.52675,0.07934,-5.49726,-34.70040,41.70000,
11,DCH,579.089,15462.115,1,1,MSM_Rate_2C,3.46941,-9.99989,-1.52967,0.07934,-5.50740,-34.69359,41.70000,
11,DCH,580.005,15463.031,1,1,MSM_Rate_2C,3.46885,-9.99989,-1.53203,0.07934,-5.51557,-34.68816,41.70000,
11,DCH,580.991,15464.017,1,1,MSM_Rate_2C,3.46830,-9.99953,-1.53500,0.07934,-5.52589,-34.68136,41.70000,
11,DCH,582.049,15465.075,1,1,MSM_Rate_2C,3.46763,-9.99989,-1.53794,0.07934,-5.53609,-34.67704,41.70000,
11,DCH,582.996,15466.022,1,1,MSM_Rate_2C,3.46719,-9.99953,-1.54053,0.07934,-5.54506,-34.67023,41.70000,
11,DCH,584.006,15467.032,1,1,MSM_Rate_2C,3.46663,-9.99989,-1.54273,0.07934,-5.55268,-34.66592,41.80000,
11,DCH,584.996,15468.022,1,1,MSM_Rate_2C,3.46607,-9.99989,-1.54615,0.07934,-5.56455,-34.65911,41.80000,
11,DCH,586.008,15469.034,1,1,MSM_Rate_2C,3.46552,-9.99989,-1.54835,0.07934,-5.57215,-34.65479,41.80000,
11,DCH,586.998,15470.024,1,1,MSM_Rate_2C,3.46485,-9.99953,-1.55170,0.07934,-5.58377,-34.64687,41.80000,
11,DCH,587.989,15471.015,1,1,MSM_Rate_2C,3.46418,-9.99953,-1.55421,0.07934,-5.59248,-34.64020,41.90000,
11,DCH,588.586,15471.612,1,1,MSM_Rate_2C,3.46385,-9.99989,-1.55579,0.07934,-5.59794,-34.63811,41.90000,
11,DCH,589.063,15472.089,1,1,MSM_Rate_2C,3.46363,-9.99989,-1.55701,0.07934,-5.60216,-34.63588,41.90000,
11,DCH,590.022,15473.048,1,1,MSM_Rate_2C,3.46307,-9.99989,-1.55997,0.07934,-5.61242,-34.63143,41.90000,
11,DCH,591.028,15474.054,1,1,MSM_Rate_2C,3.46251,-9.99989,-1.56284,0.07934,-5.62236,-34.62476,41.90000,
11,DCH,591.997,15475.023,1,1,MSM_Rate_2C,3.46196,-9.99953,-1.56535,0.07934,-5.63105,-34.61796,41.90000,
11,DCH,593.065,15476.091,1,1,MSM_Rate_2C,3.46129,-9.99989,-1.56794,0.07934,-5.64002,-34.61252,42.00000,
11,DCH,594.035,15477.061,1,1,MSM_Rate_2C,3.46073,-9.99989,-1.57108,0.07934,-5.65086,-34.60683,42.00000,
11,DCH,594.996,15478.022,1,1,MSM_Rate_2C,3.46018,-9.99989,-1.57337,0.07934,-5.65881,-34.60140,42.00000,
11,DCH,596.031,15479.057,1,1,MSM_Rate_2C,3.45962,-9.99953,-1.57660,0.07934,-5.66998,-34.59571,42.00000,
11,DCH,597.025,15480.051,1,1,MSM_Rate_2C,3.45907,-9.99953,-1.57878,0.07934,-5.67752,-34.58904,42.00000,
11,DCH,598.146,15481.172,1,1,MSM_Rate_2C,3.45829,-9.99989,-1.58220,0.07934,-5.68934,-34.58249,42.10000,
11,DCH,598.986,15482.012,1,1,MSM_Rate_2C,3.45784,-9.99989,-1.58483,0.07934,-5.69844,-34.57680,42.10000,
11,DCH,600.106,15483.132,1,1,MSM_Rate_2C,3.45718,-9.99953,-1.58798,0.07934,-5.70933,-34.57248,42.10000,
11,DCH,601.052,15484.078,1,1,MSM_Rate_2C,3.45662,-9.99989,-1.59015,0.07934,-5.71685,-34.56581,42.10000,
11,DCH,602.029,15485.055,1,1,MSM_Rate_2C,3.45606,-9.99989,-1.59346,0.07934,-5.72828,-34.55900,42.10000,
11,DCH,603.035,15486.061,1,1,MSM_Rate_2C,3.45551,-9.99989,-1.59566,0.07934,-5.73588,-34.55468,42.10000,
11,DCH,604.030,15487.056,1,1,MSM_Rate_2C,3.45495,-9.99989,-1.59900,0.07934,-5.74741,-34.54788,42.10000,
11,DCH,605.017,15488.043,1,1,MSM_Rate_2C,3.45428,-9.99989,-1.60128,0.07934,-5.75529,-34.54245,42.10000,
11,DCH,605.788,15488.814,1,1,MSM_Rate_2C,3.45384,-9.99953,-1.60347,0.07934,-5.76285,-34.53676,42.20000,
11,DCH,606.065,15489.091,1,1,MSM_Rate_2C,3.45373,-9.99953,-1.60409,0.07934,-5.76501,-34.53565,42.20000,
11,DCH,607.036,15490.062,1,1,MSM_Rate_2C,3.45317,-9.99953,-1.60738,0.07934,-5.77634,-34.53132,42.20000,
11,DCH,607.992,15491.018,1,1,MSM_Rate_2C,3.45250,-9.99953,-1.60942,0.07934,-5.78341,-34.52341,42.30000,
11,DCH,609.051,15492.077,1,1,MSM_Rate_2C,3.45195,-9.99953,-1.61252,0.07934,-5.79410,-34.51785,42.40000,
11,DCH,610.039,15493.065,1,1,MSM_Rate_2C,3.45128,-9.99989,-1.61568,0.07934,-5.80501,-34.51353,42.40000,
11,DCH,611.023,15494.049,1,1,MSM_Rate_2C,3.45072,-9.99953,-1.61796,0.07934,-5.81288,-34.50561,42.40000,
11,DCH,612.032,15495.058,1,1,MSM_Rate_2C,3.45017,-9.99953,-1.62122,0.07934,-5.82412,-34.50240,42.40000,
11,DCH,613.044,15496.070,1,1,MSM_Rate_2C,3.44961,-9.99953,-1.62345,0.07934,-5.83181,-34.49449,42.40000,
11,DCH,614.067,15497.093,1,1,MSM_Rate_2C,3.44894,-9.99953,-1.62682,0.07934,-5.84346,-34.49017,42.40000,
11,DCH,615.081,15498.107,1,1,MSM_Rate_2C,3.44839,-9.99953,-1.62913,0.07934,-5.85142,-34.48226,42.40000,
11,DCH,616.086,15499.112,1,1,MSM_Rate_2C,3.44783,-9.99989,-1.63243,0.07934,-5.86279,-34.47781,42.40000,
11,DCH,617.051,15500.077,1,1,MSM_Rate_2C,3.44728,-9.99953,-1.63460,0.07934,-5.87028,-34.47113,42.40000,
11,DCH,618.041,15501.067,1,1,MSM_Rate_2C,3.44661,-9.99953,-1.63789,0.07934,-5.88160,-34.46792,42.40000,
11,DCH,619.011,15502.037,1,1,MSM_Rate_2C,3.44605,-9.99953,-1.64003,0.07934,-5.88900,-34.45890,42.50000,
11,DCH,620.088,15503.114,1,1,MSM_Rate_2C,3.44550,-9.99989,-1.64296,0.07934,-5.89909,-34.45457,42.60000,
11,DCH,621.044,15504.070,1,1,MSM_Rate_2C,3.44483,-9.99953,-1.64621,0.07934,-5.91029,-34.44777,42.60000,
11,DCH,622.070,15505.096,1,1,MSM_Rate_2C,3.44427,-9.99989,-1.64846,0.07934,-5.91802,-34.44234,42.60000,
11,DCH,622.828,15505.854,1,1,MSM_Rate_2C,3.44383,-9.99989,-1.65092,0.07934,-5.92651,-34.43789,42.50000,
11,DCH,623.117,15506.143,1,1,MSM_Rate_2C,3.44372,-9.99953,-1.65142,0.07934,-5.92824,-34.43554,42.50000,
11,DCH,624.075,15507.101,1,1,MSM_Rate_2C,3.44316,-9.99953,-1.65463,0.07934,-5.93927,-34.43109,42.50000,
11,DCH,625.052,15508.078,1,1,MSM_Rate_2C,3.44260,-9.99989,-1.65670,0.07934,-5.94641,-34.42565,42.60000,
11,DCH,626.034,15509.060,1,1,MSM_Rate_2C,3.44205,-9.99989,-1.66005,0.07934,-5.95795,-34.41885,42.60000,
11,DCH,627.058,15510.084,1,1,MSM_Rate_2C,3.44138,-9.99989,-1.66233,0.07934,-5.96580,-34.41342,42.70000,
11,DCH,628.002,15511.028,1,1,MSM_Rate_2C,3.44082,-9.99989,-1.66533,0.07934,-5.97612,-34.40773,42.70000,
11,DCH,629.056,15512.082,1,1,MSM_Rate_2C,3.44016,-9.99989,-1.66849,0.07934,-5.98698,-34.40106,42.70000,
11,DCH,630.063,15513.089,1,1,MSM_Rate_2C,3.43949,-9.99953,-1.67108,0.07934,-5.99590,-34.39327,42.70000,
11,DCH,631.067,15514.093,1,1,MSM_Rate_2C,3.43893,-9.99989,-1.67408,0.07934,-6.00622,-34.39006,42.70000,
11,DCH,632.054,15515.080,1,1,MSM_Rate_2C,3.43838,-9.99953,-1.67650,0.07934,-6.01452,-34.38215,42.70000,
11,DCH,633.073,15516.099,1,1,MSM_Rate_2C,3.43782,-9.99989,-1.67959,0.07934,-6.02516,-34.37782,42.70000,
11,DCH,634.093,15517.119,1,1,MSM_Rate_2C,3.43715,-9.99953,-1.68211,0.07934,-6.03382,-34.36991,42.70000,
11,DCH,635.018,15518.044,1,1,MSM_Rate_2C,3.43671,-9.99989,-1.68450,0.07934,-6.04203,-34.36670,42.70000,
11,DCH,636.067,15519.093,1,1,MSM_Rate_2C,3.43593,-9.99989,-1.68770,0.07934,-6.05301,-34.35891,42.70000,
11,DCH,637.027,15520.053,1,1,MSM_Rate_2C,3.43548,-9.99953,-1.69063,0.07934,-6.06310,-34.35323,42.70000,
11,DCH,638.087,15521.113,1,1,MSM_Rate_2C,3.43482,-9.99953,-1.69357,0.07934,-6.07319,-34.34656,42.80000,
11,DCH,639.063,15522.089,1,1,MSM_Rate_2C,3.43415,-9.99953,-1.69602,0.07934,-6.08161,-34.33988,42.80000,
11,DCH,639.750,15522.776,1,1,MSM_Rate_2C,3.43382,-9.99953,-1.69762,0.07934,-6.08711,-34.33654,42.80000,
11,DCH,640.088,15523.114,1,1,MSM_Rate_2C,3.43359,-9.99989,-1.69903,0.07934,-6.09196,-34.33666,42.80000,
11,DCH,641.077,15524.103,1,1,MSM_Rate_2C,3.43304,-9.99953,-1.70160,0.07934,-6.10077,-34.32876,42.90000,
11,DCH,642.057,15525.083,1,1,MSM_Rate_2C,3.43248,-9.99989,-1.70452,0.07934,-6.11078,-34.32554,42.90000,
11,DCH,643.016,15526.042,1,1,MSM_Rate_2C,3.43192,-9.99953,-1.70670,0.07934,-6.11826,-34.31764,42.90000,
11,DCH,644.027,15527.053,1,1,MSM_Rate_2C,3.43126,-9.99989,-1.71007,0.07934,-6.12983,-34.31331,42.90000,
11,DCH,645.014,15528.040,1,1,MSM_Rate_2C,3.43070,-9.99989,-1.71229,0.07934,-6.13747,-34.30663,43.00000,
11,DCH,646.005,15529.031,1,1,MSM_Rate_2C,3.43003,-9.99953,-1.71552,0.07934,-6.14854,-34.30218,43.00000,
11,DCH,647.066,15530.092,1,1,MSM_Rate_2C,3.42948,-9.99989,-1.71855,0.07934,-6.15893,-34.29551,43.00000,
11,DCH,648.051,15531.077,1,1,MSM_Rate_2C,3.42892,-9.99953,-1.72082,0.07934,-6.16670,-34.28760,43.00000,
11,DCH,649.041,15532.067,1,1,MSM_Rate_2C,3.42837,-9.99989,-1.72406,0.07934,-6.17782,-34.28204,43.00000,
11,DCH,650.048,15533.074,1,1,MSM_Rate_2C,3.42770,-9.99989,-1.72661,0.07934,-6.18655,-34.27660,43.10000,
11,DCH,651.040,15534.066,1,1,MSM_Rate_2C,3.42714,-9.99953,-1.72952,0.07934,-6.19655,-34.27104,43.10000,
11,DCH,652.014,15535.040,1,1,MSM_Rate_2C,3.42647,-9.99989,-1.73187,0.07934,-6.20459,-34.26436,43.10000,
11,DCH,653.041,15536.067,1,1,MSM_Rate_2C,3.42592,-9.99953,-1.73477,0.07934,-6.21451,-34.25757,43.10000,
11,DCH,654.015,15537.041,1,1,MSM_Rate_2C,3.42525,-9.99953,-1.73773,0.07934,-6.22465,-34.25312,43.10000,
11,DCH,655.072,15538.098,1,1,MSM_Rate_2C,3.42469,-9.99989,-1.74021,0.07934,-6.23314,-34.24657,43.10000,
11,DCH,656.038,15539.064,1,1,MSM_Rate_2C,3.42403,-9.99953,-1.74341,0.07934,-6.24411,-34.24100,43.10000,
11,DCH,656.481,15539.507,1,1,MSM_Rate_2C,3.42380,-9.99989,-1.74440,0.07934,-6.24751,-34.23767,43.10000,
11,DCH,657.031,15540.057,1,1,MSM_Rate_2C,3.42336,-9.99989,-1.74619,0.07934,-6.25361,-34.23544,43.10000,
11,DCH,658.005,15541.031,1,1,MSM_Rate_2C,3.42291,-9.99989,-1.74856,0.07934,-6.26173,-34.22877,43.10000,
11,DCH,659.062,15542.088,1,1,MSM_Rate_2C,3.42225,-9.99953,-1.75153,0.07934,-6.27192,-34.22087,43.10000,
11,DCH,660.059,15543.085,1,1,MSM_Rate_2C,3.42169,-9.99989,-1.75466,0.07934,-6.28261,-34.21653,43.20000,
11,DCH,661.079,15544.105,1,1,MSM_Rate_2C,3.42114,-9.99953,-1.75721,0.07934,-6.29134,-34.20974,43.20000,
11,DCH,662.024,15545.050,1,1,MSM_Rate_2C,3.42047,-9.99989,-1.75958,0.07934,-6.29946,-34.20430,43.30000,
11,DCH,663.078,15546.104,1,1,MSM_Rate_2C,3.41991,-9.99953,-1.76250,0.07934,-6.30942,-34.19751,43.30000,
11,DCH,664.008,15547.034,1,1,MSM_Rate_2C,3.41936,-9.99989,-1.76492,0.07934,-6.31770,-34.19317,43.30000,
11,DCH,665.030,15548.056,1,1,MSM_Rate_2C,3.41869,-9.99953,-1.76816,0.07934,-6.32880,-34.18527,43.30000,
11,DCH,666.033,15549.059,1,1,MSM_Rate_2C,3.41813,-9.99989,-1.77124,0.07934,-6.33932,-34.18094,43.30000,
11,DCH,667.095,15550.121,1,1,MSM_Rate_2C,3.41746,-9.99989,-1.77414,0.07934,-6.34923,-34.17304,43.40000,
11,DCH,668.096,15551.122,1,1,MSM_Rate_2C,3.41691,-9.99953,-1.77635,0.07934,-6.35680,-34.16748,43.40000,
11,DCH,669.135,15552.161,1,1,MSM_Rate_2C,3.41624,-9.99953,-1.77939,0.07934,-6.36716,-34.16080,43.40000,
11,DCH,670.085,15553.111,1,1,MSM_Rate_2C,3.41568,-9.99989,-1.78228,0.07934,-6.37705,-34.15647,43.40000,
11,DCH,671.090,15554.116,1,1,MSM_Rate_2C,3.41502,-9.99989,-1.78470,0.07934,-6.38531,-34.14979,43.50000,
11,DCH,672.026,15555.052,1,1,MSM_Rate_2C,3.41446,-9.99989,-1.78787,0.07934,-6.39613,-34.14412,43.50000,
11,DCH,673.027,15556.053,1,1,MSM_Rate_2C,3.41379,-9.99989,-1.79012,0.07934,-6.40380,-34.13756,43.50000,
11,DCH,673.027,15556.053,1,1,MSM_Rate_2C,3.41379,-9.99989,-1.79012,0.07934,-6.40380,-34.13756,43.50000,
11,DCH,674.024,15557.050,1,1,MSM_Rate_2C,3.41335,-9.99953,-1.79342,0.07934,-6.41507,-34.13188,43.50000,
11,DCH,675.003,15558.029,1,1,MSM_Rate_2C,3.41268,-9.99953,-1.79563,0.07934,-6.42263,-34.12521,43.50000,
11,DCH,675.998,15559.024,1,1,MSM_Rate_2C,3.41213,-9.99989,-1.79893,0.07934,-6.43389,-34.12087,43.60000,
11,DCH,677.063,15560.089,1,1,MSM_Rate_2C,3.41146,-9.99989,-1.80186,0.07934,-6.44386,-34.11420,43.60000,
11,DCH,678.038,15561.064,1,1,MSM_Rate_2C,3.41079,-9.99953,-1.80406,0.07934,-6.45138,-34.10630,43.60000,
11,DCH,679.038,15562.064,1,1,MSM_Rate_2C,3.41023,-9.99953,-1.80730,0.07934,-6.46243,-34.10185,43.60000,
11,DCH,680.018,15563.044,1,1,MSM_Rate_2C,3.40957,-9.99953,-1.80966,0.07934,-6.47046,-34.09406,43.60000,
11,DCH,681.019,15564.045,1,1,MSM_Rate_2C,3.40901,-9.99953,-1.81282,0.07934,-6.48124,-34.08962,43.60000,
11,DCH,682.044,15565.070,1,1,MSM_Rate_2C,3.40834,-9.99989,-1.81568,0.07934,-6.49101,-34.08183,43.60000,
11,DCH,683.022,15566.048,1,1,MSM_Rate_2C,3.40779,-9.99989,-1.81808,0.07934,-6.49916,-34.07749,43.60000,
11,DCH,684.010,15567.036,1,1,MSM_Rate_2C,3.40723,-9.99989,-1.82110,0.07934,-6.50946,-34.07071,43.60000,
11,DCH,685.070,15568.096,1,1,MSM_Rate_2C,3.40656,-9.99953,-1.82410,0.07934,-6.51968,-34.06525,43.70000,
11,DCH,686.062,15569.088,1,1,MSM_Rate_2C,3.40590,-9.99953,-1.82657,0.07934,-6.52810,-34.05736,43.70000,
11,DCH,687.007,15570.033,1,1,MSM_Rate_2C,3.40534,-9.99989,-1.82883,0.07934,-6.53580,-34.05302,43.70000,
11,DCH,688.013,15571.039,1,1,MSM_Rate_2C,3.40478,-9.99989,-1.83220,0.07934,-6.54726,-34.04735,43.70000,
11,DCH,689.012,15572.038,1,1,MSM_Rate_2C,3.40423,-9.99953,-1.83435,0.07934,-6.55458,-34.04067,43.70000,
11,DCH,689.605,15572.631,1,1,MSM_Rate_2C,3.40378,-9.99989,-1.83670,0.07934,-6.56258,-34.03734,43.70000,
11,DCH,690.051,15573.077,1,1,MSM_Rate_2C,3.40356,-9.99953,-1.83755,0.07934,-6.56550,-34.03400,43.70000,
