Repository: klinders/BatteryPeck

# BatteryToolkit

a ModelingToolkit based battery pack inspired by PyBaMM

## How to run

Running a simulation can be as easy as

```julia
using ModelingToolkit
using BatteryPeck

@mtkbuild sys = SingleCellPack(config=(96,2), Qcell=78);

e = Experiment([
    PowerStep(11000, 500),
    RestStep(8*3600),
]*7)

@time sol = simulate(sys,e, saveat=1)
```

## Experiment

The experiment can be defined using steps like
```julia
Experiment([
    PowerStep(11000, 500),
    RestStep(8*3600),
    DriveStep("speed comparison/power.csv", 3600/2),
    RestStep(8*3600),
    DriveStep("speed comparison/power.csv", 3600/2),
    ChargeStep(0.8, 11000),
    RestStep(6*3600)
]*100)
```

File: data/BrosaPlanella2021/Cell795_2C_25degC.csv (part 23 of 113)
Step,Status,Step Time,Prog Time,Cycle,Cycle Level,Procedure,Voltage,Current,AhAccu,AhPrev,WhAccu,Watt,LogTemp001,
[],[],[ss.xxx],[ss.xxx],[],[],[],[V],[A],[Ah],[AhPrev],[Wh],[Watt],[T1],
11,DCH,1056.045,15939.071,1,1,MSM_Rate_2C,3.20923,-9.99989,-2.85413,0.07934,-9.91933,-32.09197,48.90000,
11,DCH,1057.002,15940.028,1,1,MSM_Rate_2C,3.20890,-9.99989,-2.85695,0.07934,-9.92837,-32.08864,49.00000,
11,DCH,1058.009,15941.035,1,1,MSM_Rate_2C,3.20834,-9.99989,-2.85942,0.07934,-9.93630,-32.08307,49.00000,
11,DCH,1059.022,15942.048,1,1,MSM_Rate_2C,3.20812,-9.99953,-2.86214,0.07934,-9.94505,-32.07970,48.90000,
11,DCH,1060.000,15943.026,1,1,MSM_Rate_2C,3.20768,-9.99953,-2.86549,0.07934,-9.95578,-32.07525,48.90000,
11,DCH,1061.079,15944.105,1,1,MSM_Rate_2C,3.20723,-9.99989,-2.86854,0.07934,-9.96557,-32.07195,48.90000,
11,DCH,1062.056,15945.082,1,1,MSM_Rate_2C,3.20679,-9.99989,-2.87065,0.07934,-9.97234,-32.06750,48.90000,
11,DCH,1063.050,15946.076,1,1,MSM_Rate_2C,3.20645,-9.99989,-2.87369,0.07934,-9.98209,-32.06301,48.90000,
11,DCH,1064.032,15947.058,1,1,MSM_Rate_2C,3.20601,-9.99953,-2.87639,0.07934,-9.99073,-32.05856,48.90000,
11,DCH,1065.143,15948.169,1,1,MSM_Rate_2C,3.20556,-9.99953,-2.87972,0.07934,-10.00140,-32.05412,49.00000,
11,DCH,1066.066,15949.092,1,1,MSM_Rate_2C,3.20523,-9.99989,-2.88222,0.07934,-10.00941,-32.05193,49.00000,
11,DCH,1067.057,15950.083,1,1,MSM_Rate_2C,3.20467,-9.99989,-2.88444,0.07934,-10.01653,-32.04637,49.00000,
11,DCH,1068.081,15951.107,1,1,MSM_Rate_2C,3.20434,-9.99989,-2.88801,0.07934,-10.02798,-32.04303,49.00000,
11,DCH,1069.013,15952.039,1,1,MSM_Rate_2C,3.20389,-9.99989,-2.89024,0.07934,-10.03513,-32.03969,49.00000,
11,DCH,1069.804,15952.830,1,1,MSM_Rate_2C,3.20345,-9.99989,-2.89279,0.07934,-10.04330,-32.03636,49.00000,
11,DCH,1070.000,15953.026,1,1,MSM_Rate_2C,3.20356,-9.99953,-2.89279,0.07934,-10.04330,-32.03409,49.00000,
11,DCH,1071.098,15954.124,1,1,MSM_Rate_2C,3.20300,-9.99953,-2.89566,0.07934,-10.05249,-32.02853,49.00000,
11,DCH,1072.093,15955.119,1,1,MSM_Rate_2C,3.20267,-9.99989,-2.89883,0.07934,-10.06265,-32.02520,49.10000,
11,DCH,1073.092,15956.118,1,1,MSM_Rate_2C,3.20223,-9.99989,-2.90133,0.07934,-10.07066,-32.02190,49.10000,
11,DCH,1073.981,15957.007,1,1,MSM_Rate_2C,3.20178,-9.99989,-2.90384,0.07934,-10.07868,-32.01745,49.20000,
11,DCH,1074.974,15958.000,1,1,MSM_Rate_2C,3.20145,-9.99989,-2.90697,0.07934,-10.08871,-32.01296,49.20000,
11,DCH,1076.017,15959.043,1,1,MSM_Rate_2C,3.20100,-9.99989,-2.90941,0.07934,-10.09650,-32.00966,49.20000,
11,DCH,1077.007,15960.033,1,1,MSM_Rate_2C,3.20067,-9.99953,-2.91269,0.07934,-10.10700,-32.00632,49.20000,
11,DCH,1078.070,15961.096,1,1,MSM_Rate_2C,3.20011,-9.99953,-2.91576,0.07934,-10.11683,-32.00187,49.20000,
11,DCH,1079.039,15962.065,1,1,MSM_Rate_2C,3.19967,-9.99989,-2.91804,0.07934,-10.12414,-31.99631,49.20000,
11,DCH,1080.053,15963.079,1,1,MSM_Rate_2C,3.19933,-9.99989,-2.92125,0.07934,-10.13442,-31.99183,49.20000,
11,DCH,1081.034,15964.060,1,1,MSM_Rate_2C,3.19889,-9.99989,-2.92341,0.07934,-10.14132,-31.98853,49.20000,
11,DCH,1082.029,15965.055,1,1,MSM_Rate_2C,3.19855,-9.99989,-2.92677,0.07934,-10.15206,-31.98519,49.20000,
11,DCH,1083.005,15966.031,1,1,MSM_Rate_2C,3.19811,-9.99989,-2.92879,0.07934,-10.15852,-31.98074,49.20000,
11,DCH,1084.101,15967.127,1,1,MSM_Rate_2C,3.19766,-9.99953,-2.93205,0.07934,-10.16896,-31.97514,49.30000,
11,DCH,1085.105,15968.131,1,1,MSM_Rate_2C,3.19722,-9.99989,-2.93524,0.07934,-10.17914,-31.97069,49.30000,
11,DCH,1086.104,15969.130,1,1,MSM_Rate_2C,3.19689,-9.99989,-2.93796,0.07934,-10.18783,-31.96850,49.30000,
11,DCH,1087.069,15970.095,1,1,MSM_Rate_2C,3.19644,-9.99953,-2.94043,0.07934,-10.19574,-31.96291,49.30000,
11,DCH,1088.051,15971.077,1,1,MSM_Rate_2C,3.19600,-9.99989,-2.94345,0.07934,-10.20539,-31.95957,49.30000,
11,DCH,1089.041,15972.067,1,1,MSM_Rate_2C,3.19555,-9.99989,-2.94599,0.07934,-10.21352,-31.95516,49.30000,
11,DCH,1090.042,15973.068,1,1,MSM_Rate_2C,3.19522,-9.99953,-2.94900,0.07934,-10.22313,-31.95182,49.30000,
11,DCH,1091.046,15974.072,1,1,MSM_Rate_2C,3.19477,-9.99989,-2.95121,0.07934,-10.23018,-31.94737,49.30000,
11,DCH,1092.020,15975.046,1,1,MSM_Rate_2C,3.19444,-9.99953,-2.95452,0.07934,-10.24075,-31.94403,49.30000,
11,DCH,1093.021,15976.047,1,1,MSM_Rate_2C,3.19399,-9.99953,-2.95686,0.07934,-10.24825,-31.93844,49.40000,
11,DCH,1094.083,15977.109,1,1,MSM_Rate_2C,3.19355,-9.99953,-2.95989,0.07934,-10.25793,-31.93399,49.40000,
11,DCH,1094.212,15977.238,1,1,MSM_Rate_2C,3.19344,-9.99989,-2.96049,0.07934,-10.25981,-31.93399,49.40000,
11,DCH,1095.032,15978.058,1,1,MSM_Rate_2C,3.19310,-9.99989,-2.96245,0.07934,-10.26610,-31.93068,49.40000,
11,DCH,1096.015,15979.041,1,1,MSM_Rate_2C,3.19277,-9.99953,-2.96544,0.07934,-10.27565,-31.92620,49.40000,
11,DCH,1096.984,15980.010,1,1,MSM_Rate_2C,3.19233,-9.99989,-2.96799,0.07934,-10.28376,-31.92290,49.50000,
11,DCH,1098.074,15981.100,1,1,MSM_Rate_2C,3.19188,-9.99953,-2.97095,0.07934,-10.29323,-31.91730,49.50000,
11,DCH,1099.085,15982.111,1,1,MSM_Rate_2C,3.19155,-9.99953,-2.97405,0.07934,-10.30311,-31.91511,49.50000,
11,DCH,1100.068,15983.094,1,1,MSM_Rate_2C,3.19110,-9.99989,-2.97655,0.07934,-10.31109,-31.91066,49.50000,
11,DCH,1101.007,15984.033,1,1,MSM_Rate_2C,3.19066,-9.99989,-2.97913,0.07934,-10.31934,-31.90621,49.50000,
11,DCH,1102.014,15985.040,1,1,MSM_Rate_2C,3.19021,-9.99989,-2.98219,0.07934,-10.32910,-31.90288,49.50000,
11,DCH,1103.077,15986.103,1,1,MSM_Rate_2C,3.18977,-9.99989,-2.98514,0.07934,-10.33851,-31.89843,49.50000,
11,DCH,1104.076,15987.102,1,1,MSM_Rate_2C,3.18954,-9.99953,-2.98762,0.07934,-10.34641,-31.89394,49.50000,
11,DCH,1105.069,15988.095,1,1,MSM_Rate_2C,3.18910,-9.99989,-2.99060,0.07934,-10.35590,-31.89064,49.50000,
11,DCH,1106.046,15989.072,1,1,MSM_Rate_2C,3.18865,-9.99953,-2.99305,0.07934,-10.36372,-31.88505,49.50000,
11,DCH,1107.041,15990.067,1,1,MSM_Rate_2C,3.18832,-9.99989,-2.99592,0.07934,-10.37287,-31.88285,49.40000,
11,DCH,1108.060,15991.086,1,1,MSM_Rate_2C,3.18788,-9.99953,-2.99897,0.07934,-10.38260,-31.87726,49.40000,
11,DCH,1109.038,15992.064,1,1,MSM_Rate_2C,3.18743,-9.99989,-3.00114,0.07934,-10.38951,-31.87396,49.40000,
11,DCH,1110.071,15993.097,1,1,MSM_Rate_2C,3.18699,-9.99989,-3.00430,0.07934,-10.39960,-31.86951,49.50000,
11,DCH,1111.033,15994.059,1,1,MSM_Rate_2C,3.18665,-9.99953,-3.00699,0.07934,-10.40817,-31.86617,49.50000,
11,DCH,1112.033,15995.059,1,1,MSM_Rate_2C,3.18621,-9.99989,-3.00967,0.07934,-10.41670,-31.86172,49.50000,
11,DCH,1113.027,15996.053,1,1,MSM_Rate_2C,3.18587,-9.99953,-3.01282,0.07934,-10.42674,-31.85724,49.50000,
11,DCH,1113.997,15997.023,1,1,MSM_Rate_2C,3.18543,-9.99989,-3.01485,0.07934,-10.43322,-31.85393,49.50000,
11,DCH,1115.093,15998.119,1,1,MSM_Rate_2C,3.18487,-9.99989,-3.01799,0.07934,-10.44320,-31.84837,49.50000,
11,DCH,1116.060,15999.086,1,1,MSM_Rate_2C,3.18465,-9.99953,-3.02124,0.07934,-10.45356,-31.84615,49.50000,
11,DCH,1117.008,16000.034,1,1,MSM_Rate_2C,3.18421,-9.99989,-3.02350,0.07934,-10.46077,-31.84170,49.60000,
11,DCH,1118.081,16001.107,1,1,MSM_Rate_2C,3.18376,-9.99989,-3.02654,0.07934,-10.47045,-31.83725,49.60000,
11,DCH,1118.707,16001.733,1,1,MSM_Rate_2C,3.18343,-9.99953,-3.02856,0.07934,-10.47687,-31.83388,49.60000,
11,DCH,1119.025,16002.051,1,1,MSM_Rate_2C,3.18343,-9.99989,-3.02946,0.07934,-10.47972,-31.83277,49.60000,
11,DCH,1120.003,16003.029,1,1,MSM_Rate_2C,3.18287,-9.99989,-3.03178,0.07934,-10.48712,-31.82835,49.60000,
11,DCH,1121.023,16004.049,1,1,MSM_Rate_2C,3.18254,-9.99953,-3.03504,0.07934,-10.49750,-31.82612,49.70000,
11,DCH,1122.017,16005.043,1,1,MSM_Rate_2C,3.18220,-9.99989,-3.03721,0.07934,-10.50438,-31.82168,49.70000,
11,DCH,1123.008,16006.034,1,1,MSM_Rate_2C,3.18176,-9.99953,-3.04049,0.07934,-10.51483,-31.81720,49.70000,
11,DCH,1123.982,16007.008,1,1,MSM_Rate_2C,3.18131,-9.99989,-3.04268,0.07934,-10.52179,-31.81278,49.70000,
11,DCH,1125.064,16008.090,1,1,MSM_Rate_2C,3.18087,-9.99953,-3.04589,0.07934,-10.53201,-31.80719,49.70000,
11,DCH,1125.979,16009.005,1,1,MSM_Rate_2C,3.18053,-9.99989,-3.04885,0.07934,-10.54144,-31.80496,49.70000,
11,DCH,1127.055,16010.081,1,1,MSM_Rate_2C,3.18009,-9.99989,-3.05136,0.07934,-10.54941,-31.80054,49.70000,
11,DCH,1128.074,16011.100,1,1,MSM_Rate_2C,3.17964,-9.99953,-3.05459,0.07934,-10.55969,-31.79606,49.70000,
11,DCH,1129.054,16012.080,1,1,MSM_Rate_2C,3.17931,-9.99953,-3.05693,0.07934,-10.56711,-31.79161,49.70000,
11,DCH,1130.015,16013.041,1,1,MSM_Rate_2C,3.17887,-9.99953,-3.05945,0.07934,-10.57514,-31.78716,49.70000,
11,DCH,1131.001,16014.027,1,1,MSM_Rate_2C,3.17853,-9.99953,-3.06263,0.07934,-10.58524,-31.78497,49.70000,
11,DCH,1132.012,16015.038,1,1,MSM_Rate_2C,3.17809,-9.99989,-3.06501,0.07934,-10.59281,-31.78052,49.70000,
11,DCH,1133.075,16016.101,1,1,MSM_Rate_2C,3.17764,-9.99989,-3.06792,0.07934,-10.60205,-31.77607,49.70000,
11,DCH,1134.122,16017.148,1,1,MSM_Rate_2C,3.17731,-9.99989,-3.07092,0.07934,-10.61160,-31.77273,49.80000,
11,DCH,1135.124,16018.150,1,1,MSM_Rate_2C,3.17686,-9.99953,-3.07408,0.07934,-10.62163,-31.76826,49.80000,
11,DCH,1136.028,16019.054,1,1,MSM_Rate_2C,3.17642,-9.99953,-3.07649,0.07934,-10.62928,-31.76381,49.80000,
11,DCH,1137.108,16020.134,1,1,MSM_Rate_2C,3.17609,-9.99989,-3.07956,0.07934,-10.63904,-31.76050,49.80000,
11,DCH,1137.989,16021.015,1,1,MSM_Rate_2C,3.17564,-9.99953,-3.08185,0.07934,-10.64630,-31.75491,49.80000,
11,DCH,1139.065,16022.091,1,1,MSM_Rate_2C,3.17520,-9.99953,-3.08473,0.07934,-10.65545,-31.75046,49.80000,
11,DCH,1140.052,16023.078,1,1,MSM_Rate_2C,3.17475,-9.99953,-3.08790,0.07934,-10.66550,-31.74712,49.80000,
11,DCH,1141.047,16024.073,1,1,MSM_Rate_2C,3.17442,-9.99989,-3.09013,0.07934,-10.67261,-31.74381,49.80000,
11,DCH,1142.057,16025.083,1,1,MSM_Rate_2C,3.17408,-9.99989,-3.09347,0.07934,-10.68318,-31.74048,49.80000,
11,DCH,1143.038,16026.064,1,1,MSM_Rate_2C,3.17364,-9.99989,-3.09565,0.07934,-10.69010,-31.73603,49.90000,
11,DCH,1143.421,16026.447,1,1,MSM_Rate_2C,3.17342,-9.99989,-3.09699,0.07934,-10.69437,-31.73380,49.90000,
11,DCH,1144.027,16027.053,1,1,MSM_Rate_2C,3.17319,-9.99989,-3.09885,0.07934,-10.70026,-31.73269,49.90000,
11,DCH,1145.051,16028.077,1,1,MSM_Rate_2C,3.17286,-9.99989,-3.10118,0.07934,-10.70766,-31.72824,50.00000,
11,DCH,1146.036,16029.062,1,1,MSM_Rate_2C,3.17241,-9.99989,-3.10451,0.07934,-10.71822,-31.72265,50.00000,
11,DCH,1147.030,16030.056,1,1,MSM_Rate_2C,3.17197,-9.99953,-3.10680,0.07934,-10.72549,-31.71820,50.10000,
11,DCH,1148.048,16031.074,1,1,MSM_Rate_2C,3.17152,-9.99989,-3.11012,0.07934,-10.73602,-31.71487,50.10000,
11,DCH,1149.078,16032.104,1,1,MSM_Rate_2C,3.17108,-9.99953,-3.11275,0.07934,-10.74436,-31.70930,50.10000,
11,DCH,1150.065,16033.091,1,1,MSM_Rate_2C,3.17063,-9.99989,-3.11573,0.07934,-10.75381,-31.70711,50.10000,
11,DCH,1151.075,16034.101,1,1,MSM_Rate_2C,3.17041,-9.99953,-3.11792,0.07934,-10.76075,-31.70263,50.10000,
11,DCH,1152.066,16035.092,1,1,MSM_Rate_2C,3.16997,-9.99989,-3.12131,0.07934,-10.77150,-31.69932,50.10000,
11,DCH,1152.999,16036.025,1,1,MSM_Rate_2C,3.16952,-9.99989,-3.12379,0.07934,-10.77937,-31.69598,50.10000,
11,DCH,1154.010,16037.036,1,1,MSM_Rate_2C,3.16908,-9.99989,-3.12603,0.07934,-10.78647,-31.69042,50.10000,
11,DCH,1155.017,16038.043,1,1,MSM_Rate_2C,3.16874,-9.99989,-3.12934,0.07934,-10.79696,-31.68708,50.10000,
11,DCH,1156.076,16039.102,1,1,MSM_Rate_2C,3.16819,-9.99953,-3.13233,0.07934,-10.80641,-31.68263,50.10000,
11,DCH,1156.993,16040.019,1,1,MSM_Rate_2C,3.16796,-9.99989,-3.13473,0.07934,-10.81401,-31.67930,50.10000,
11,DCH,1158.001,16041.027,1,1,MSM_Rate_2C,3.16752,-9.99953,-3.13715,0.07934,-10.82170,-31.67371,50.10000,
11,DCH,1159.019,16042.045,1,1,MSM_Rate_2C,3.16708,-9.99989,-3.14042,0.07934,-10.83205,-31.67151,50.10000,
11,DCH,1160.029,16043.055,1,1,MSM_Rate_2C,3.16663,-9.99989,-3.14316,0.07934,-10.84071,-31.66595,50.10000,
11,DCH,1161.033,16044.059,1,1,MSM_Rate_2C,3.16619,-9.99989,-3.14613,0.07934,-10.85013,-31.66148,50.10000,
11,DCH,1162.084,16045.110,1,1,MSM_Rate_2C,3.16585,-9.99953,-3.14898,0.07934,-10.85916,-31.65703,50.00000,
11,DCH,1163.105,16046.131,1,1,MSM_Rate_2C,3.16541,-9.99989,-3.15129,0.07934,-10.86648,-31.65371,50.00000,
11,DCH,1164.040,16047.066,1,1,MSM_Rate_2C,3.16507,-9.99989,-3.15380,0.07934,-10.87441,-31.65038,50.10000,
11,DCH,1165.064,16048.090,1,1,MSM_Rate_2C,3.16463,-9.99989,-3.15700,0.07934,-10.88454,-31.64479,50.10000,
11,DCH,1166.127,16049.153,1,1,MSM_Rate_2C,3.16418,-9.99989,-3.16032,0.07934,-10.89504,-31.64148,50.10000,
11,DCH,1167.088,16050.114,1,1,MSM_Rate_2C,3.16374,-9.99953,-3.16271,0.07934,-10.90261,-31.63589,50.20000,
11,DCH,1168.093,16051.119,1,1,MSM_Rate_2C,3.16340,-9.99953,-3.16568,0.07934,-10.91201,-31.63367,50.20000,
11,DCH,1168.093,16051.119,1,1,MSM_Rate_2C,3.16340,-9.99953,-3.16568,0.07934,-10.91201,-31.63367,50.20000,
11,DCH,1169.082,16052.108,1,1,MSM_Rate_2C,3.16296,-9.99989,-3.16820,0.07934,-10.91998,-31.62924,50.20000,
11,DCH,1170.057,16053.083,1,1,MSM_Rate_2C,3.16263,-9.99989,-3.17125,0.07934,-10.92961,-31.62590,50.20000,
11,DCH,1171.013,16054.039,1,1,MSM_Rate_2C,3.16218,-9.99989,-3.17342,0.07934,-10.93649,-31.62146,50.30000,
11,DCH,1172.029,16055.055,1,1,MSM_Rate_2C,3.16174,-9.99953,-3.17672,0.07934,-10.94693,-31.61698,50.30000,
11,DCH,1173.006,16056.032,1,1,MSM_Rate_2C,3.16140,-9.99953,-3.17888,0.07934,-10.95375,-31.61253,50.30000,
11,DCH,1173.994,16057.020,1,1,MSM_Rate_2C,3.16107,-9.99953,-3.18204,0.07934,-10.96375,-31.60920,50.30000,
11,DCH,1175.044,16058.070,1,1,MSM_Rate_2C,3.16051,-9.99989,-3.18514,0.07934,-10.97354,-31.60588,50.30000,
11,DCH,1176.040,16059.066,1,1,MSM_Rate_2C,3.16007,-9.99989,-3.18765,0.07934,-10.98148,-31.60032,50.30000,
11,DCH,1177.023,16060.049,1,1,MSM_Rate_2C,3.15973,-9.99989,-3.19064,0.07934,-10.99091,-31.59698,50.30000,
11,DCH,1177.986,16061.012,1,1,MSM_Rate_2C,3.15929,-9.99989,-3.19284,0.07934,-10.99787,-31.59253,50.30000,
11,DCH,1179.036,16062.062,1,1,MSM_Rate_2C,3.15895,-9.99989,-3.19609,0.07934,-11.00813,-31.58806,50.40000,
11,DCH,1180.003,16063.029,1,1,MSM_Rate_2C,3.15851,-9.99989,-3.19843,0.07934,-11.01551,-31.58475,50.40000,
11,DCH,1181.010,16064.036,1,1,MSM_Rate_2C,3.15807,-9.99953,-3.20161,0.07934,-11.02556,-31.58141,50.50000,
11,DCH,1182.078,16065.104,1,1,MSM_Rate_2C,3.15762,-9.99953,-3.20461,0.07934,-11.03504,-31.57583,50.50000,
11,DCH,1183.080,16066.106,1,1,MSM_Rate_2C,3.15729,-9.99989,-3.20702,0.07934,-11.04266,-31.57251,50.50000,
11,DCH,1184.061,16067.087,1,1,MSM_Rate_2C,3.15684,-9.99989,-3.21016,0.07934,-11.05256,-31.56918,50.50000,
11,DCH,1185.062,16068.088,1,1,MSM_Rate_2C,3.15640,-9.99953,-3.21230,0.07934,-11.05930,-31.56248,50.50000,
11,DCH,1185.989,16069.015,1,1,MSM_Rate_2C,3.15606,-9.99953,-3.21532,0.07934,-11.06884,-31.55914,50.50000,
11,DCH,1187.058,16070.084,1,1,MSM_Rate_2C,3.15562,-9.99989,-3.21848,0.07934,-11.07883,-31.55583,50.60000,
11,DCH,1188.035,16071.061,1,1,MSM_Rate_2C,3.15517,-9.99953,-3.22084,0.07934,-11.08628,-31.55025,50.60000,
11,DCH,1189.020,16072.046,1,1,MSM_Rate_2C,3.15484,-9.99989,-3.22391,0.07934,-11.09596,-31.54691,50.60000,
11,DCH,1189.993,16073.019,1,1,MSM_Rate_2C,3.15439,-9.99953,-3.22611,0.07934,-11.10289,-31.54246,50.60000,
11,DCH,1191.091,16074.117,1,1,MSM_Rate_2C,3.15395,-9.99989,-3.22943,0.07934,-11.11338,-31.53914,50.60000,
11,DCH,1192.042,16075.068,1,1,MSM_Rate_2C,3.15362,-9.99953,-3.23165,0.07934,-11.12037,-31.53467,50.60000,
11,DCH,1192.342,16075.368,1,1,MSM_Rate_2C,3.15339,-9.99953,-3.23317,0.07934,-11.12516,-31.53356,50.60000,
11,DCH,1193.093,16076.119,1,1,MSM_Rate_2C,3.15317,-9.99989,-3.23465,0.07934,-11.12984,-31.53136,50.60000,
11,DCH,1194.025,16077.051,1,1,MSM_Rate_2C,3.15273,-9.99989,-3.23720,0.07934,-11.13787,-31.52691,50.60000,
11,DCH,1195.109,16078.135,1,1,MSM_Rate_2C,3.15228,-9.99953,-3.24038,0.07934,-11.14788,-31.52133,50.60000,
11,DCH,1196.011,16079.037,1,1,MSM_Rate_2C,3.15184,-9.99953,-3.24332,0.07934,-11.15716,-31.51799,50.60000,
11,DCH,1196.999,16080.025,1,1,MSM_Rate_2C,3.15150,-9.99953,-3.24576,0.07934,-11.16484,-31.51354,50.60000,
11,DCH,1197.999,16081.025,1,1,MSM_Rate_2C,3.15106,-9.99989,-3.24822,0.07934,-11.17262,-31.51022,50.60000,
11,DCH,1199.082,16082.108,1,1,MSM_Rate_2C,3.15061,-9.99953,-3.25117,0.07934,-11.18188,-31.50464,50.60000,
11,DCH,1200.002,16083.028,1,1,MSM_Rate_2C,3.15028,-9.99989,-3.25425,0.07934,-11.19160,-31.50130,50.60000,
11,DCH,1201.022,16084.048,1,1,MSM_Rate_2C,3.14983,-9.99989,-3.25722,0.07934,-11.20096,-31.49799,50.60000,
11,DCH,1202.057,16085.083,1,1,MSM_Rate_2C,3.14928,-9.99953,-3.25975,0.07934,-11.20891,-31.49129,50.70000,
11,DCH,1203.010,16086.036,1,1,MSM_Rate_2C,3.14894,-9.99953,-3.26274,0.07934,-11.21834,-31.49020,50.70000,
11,DCH,1204.113,16087.139,1,1,MSM_Rate_2C,3.14850,-9.99989,-3.26578,0.07934,-11.22791,-31.48462,50.70000,
11,DCH,1204.994,16088.020,1,1,MSM_Rate_2C,3.14817,-9.99953,-3.26827,0.07934,-11.23576,-31.48017,50.70000,
11,DCH,1206.050,16089.076,1,1,MSM_Rate_2C,3.14772,-9.99953,-3.27122,0.07934,-11.24504,-31.47683,50.80000,
11,DCH,1207.036,16090.062,1,1,MSM_Rate_2C,3.14728,-9.99989,-3.27338,0.07934,-11.25184,-31.47240,50.80000,
11,DCH,1208.043,16091.069,1,1,MSM_Rate_2C,3.14694,-9.99989,-3.27677,0.07934,-11.26252,-31.46907,50.80000,
11,DCH,1209.047,16092.073,1,1,MSM_Rate_2C,3.14650,-9.99953,-3.27924,0.07934,-11.27028,-31.46349,50.80000,
11,DCH,1210.044,16093.070,1,1,MSM_Rate_2C,3.14616,-9.99953,-3.28231,0.07934,-11.27994,-31.45904,50.70000,
11,DCH,1210.987,16094.013,1,1,MSM_Rate_2C,3.14561,-9.99989,-3.28462,0.07934,-11.28721,-31.45572,50.70000,
11,DCH,1211.997,16095.023,1,1,MSM_Rate_2C,3.14527,-9.99989,-3.28768,0.07934,-11.29683,-31.45238,50.70000,
11,DCH,1213.060,16096.086,1,1,MSM_Rate_2C,3.14483,-9.99989,-3.29064,0.07934,-11.30615,-31.44680,50.70000,
11,DCH,1214.080,16097.106,1,1,MSM_Rate_2C,3.14427,-9.99953,-3.29292,0.07934,-11.31331,-31.44124,50.70000,
11,DCH,1215.083,16098.109,1,1,MSM_Rate_2C,3.14394,-9.99989,-3.29631,0.07934,-11.32397,-31.43902,50.90000,
11,DCH,1216.026,16099.052,1,1,MSM_Rate_2C,3.14360,-9.99953,-3.29838,0.07934,-11.33047,-31.43457,50.90000,
11,DCH,1216.330,16099.356,1,1,MSM_Rate_2C,3.14338,-9.99989,-3.29966,0.07934,-11.33450,-31.43458,50.90000,
11,DCH,1216.997,16100.023,1,1,MSM_Rate_2C,3.14305,-9.99989,-3.30163,0.07934,-11.34070,-31.43236,50.90000,
11,DCH,1218.040,16101.066,1,1,MSM_Rate_2C,3.14271,-9.99989,-3.30450,0.07934,-11.34969,-31.42791,50.90000,
11,DCH,1219.037,16102.063,1,1,MSM_Rate_2C,3.14227,-9.99989,-3.30711,0.07934,-11.35790,-31.42235,50.90000,
11,DCH,1220.016,16103.042,1,1,MSM_Rate_2C,3.14194,-9.99989,-3.31006,0.07934,-11.36717,-31.41788,50.90000,
11,DCH,1220.996,16104.022,1,1,MSM_Rate_2C,3.14138,-9.99989,-3.31271,0.07934,-11.37551,-31.41343,50.90000,
11,DCH,1222.068,16105.094,1,1,MSM_Rate_2C,3.14093,-9.99953,-3.31565,0.07934,-11.38475,-31.40787,50.90000,
11,DCH,1223.009,16106.035,1,1,MSM_Rate_2C,3.14060,-9.99953,-3.31812,0.07934,-11.39250,-31.40454,50.90000,
11,DCH,1224.082,16107.108,1,1,MSM_Rate_2C,3.14016,-9.99989,-3.32109,0.07934,-11.40182,-31.40121,50.80000,
11,DCH,1225.032,16108.058,1,1,MSM_Rate_2C,3.13971,-9.99953,-3.32394,0.07934,-11.41079,-31.39788,50.80000,
11,DCH,1226.027,16109.053,1,1,MSM_Rate_2C,3.13927,-9.99989,-3.32641,0.07934,-11.41851,-31.39231,50.80000,
11,DCH,1227.092,16110.118,1,1,MSM_Rate_2C,3.13882,-9.99989,-3.32931,0.07934,-11.42763,-31.38786,50.90000,
11,DCH,1228.069,16111.095,1,1,MSM_Rate_2C,3.13838,-9.99953,-3.33233,0.07934,-11.43711,-31.38453,50.90000,
11,DCH,1229.030,16112.056,1,1,MSM_Rate_2C,3.13804,-9.99989,-3.33451,0.07934,-11.44396,-31.38008,51.00000,
11,DCH,1230.036,16113.062,1,1,MSM_Rate_2C,3.13760,-9.99989,-3.33778,0.07934,-11.45421,-31.37674,51.00000,
11,DCH,1230.974,16114.000,1,1,MSM_Rate_2C,3.13726,-9.99989,-3.34004,0.07934,-11.46131,-31.37229,51.00000,
11,DCH,1232.032,16115.058,1,1,MSM_Rate_2C,3.13671,-9.99953,-3.34318,0.07934,-11.47115,-31.36672,51.00000,
11,DCH,1233.100,16116.126,1,1,MSM_Rate_2C,3.13637,-9.99989,-3.34574,0.07934,-11.47918,-31.36339,51.00000,
11,DCH,1234.037,16117.063,1,1,MSM_Rate_2C,3.13593,-9.99953,-3.34881,0.07934,-11.48882,-31.35782,51.00000,
11,DCH,1235.066,16118.092,1,1,MSM_Rate_2C,3.13548,-9.99989,-3.35111,0.07934,-11.49603,-31.35449,51.00000,
11,DCH,1236.091,16119.117,1,1,MSM_Rate_2C,3.13504,-9.99989,-3.35399,0.07934,-11.50506,-31.35005,51.00000,
11,DCH,1237.025,16120.051,1,1,MSM_Rate_2C,3.13471,-9.99989,-3.35722,0.07934,-11.51517,-31.34558,51.10000,
11,DCH,1238.021,16121.047,1,1,MSM_Rate_2C,3.13415,-9.99953,-3.35937,0.07934,-11.52190,-31.34002,51.10000,
11,DCH,1239.045,16122.071,1,1,MSM_Rate_2C,3.13370,-9.99953,-3.36287,0.07934,-11.53287,-31.33669,51.10000,
11,DCH,1239.848,16122.874,1,1,MSM_Rate_2C,3.13337,-9.99953,-3.36495,0.07934,-11.53941,-31.33335,51.10000,
11,DCH,1240.027,16123.053,1,1,MSM_Rate_2C,3.13337,-9.99953,-3.36495,0.07934,-11.53941,-31.33224,51.10000,
11,DCH,1241.083,16124.109,1,1,MSM_Rate_2C,3.13281,-9.99989,-3.36793,0.07934,-11.54874,-31.32780,51.10000,
11,DCH,1242.078,16125.104,1,1,MSM_Rate_2C,3.13237,-9.99989,-3.37124,0.07934,-11.55910,-31.32446,51.10000,
11,DCH,1243.012,16126.038,1,1,MSM_Rate_2C,3.13204,-9.99953,-3.37352,0.07934,-11.56625,-31.31889,51.10000,
11,DCH,1244.037,16127.063,1,1,MSM_Rate_2C,3.13159,-9.99989,-3.37612,0.07934,-11.57438,-31.31556,51.10000,
11,DCH,1245.104,16128.130,1,1,MSM_Rate_2C,3.13115,-9.99953,-3.37911,0.07934,-11.58376,-31.30999,51.10000,
11,DCH,1246.072,16129.098,1,1,MSM_Rate_2C,3.13070,-9.99989,-3.38241,0.07934,-11.59407,-31.30666,51.10000,
11,DCH,1247.082,16130.108,1,1,MSM_Rate_2C,3.13037,-9.99989,-3.38465,0.07934,-11.60111,-31.30333,51.20000,
11,DCH,1248.052,16131.078,1,1,MSM_Rate_2C,3.12992,-9.99953,-3.38794,0.07934,-11.61139,-31.29775,51.20000,
11,DCH,1249.043,16132.069,1,1,MSM_Rate_2C,3.12948,-9.99953,-3.38998,0.07934,-11.61779,-31.29331,51.30000,
11,DCH,1250.054,16133.080,1,1,MSM_Rate_2C,3.12903,-9.99989,-3.39333,0.07934,-11.62827,-31.28998,51.30000,
11,DCH,1251.025,16134.051,1,1,MSM_Rate_2C,3.12859,-9.99953,-3.39620,0.07934,-11.63723,-31.28441,51.30000,
11,DCH,1252.075,16135.101,1,1,MSM_Rate_2C,3.12814,-9.99953,-3.39880,0.07934,-11.64537,-31.27996,51.30000,
11,DCH,1253.000,16136.026,1,1,MSM_Rate_2C,3.12770,-9.99953,-3.40128,0.07934,-11.65314,-31.27551,51.30000,
11,DCH,1254.005,16137.031,1,1,MSM_Rate_2C,3.12725,-9.99989,-3.40446,0.07934,-11.66306,-31.27217,51.20000,
11,DCH,1255.016,16138.042,1,1,MSM_Rate_2C,3.12681,-9.99989,-3.40688,0.07934,-11.67066,-31.26773,51.20000,
11,DCH,1256.020,16139.046,1,1,MSM_Rate_2C,3.12636,-9.99953,-3.41004,0.07934,-11.68051,-31.26327,51.20000,
11,DCH,1257.019,16140.045,1,1,MSM_Rate_2C,3.12592,-9.99989,-3.41228,0.07934,-11.68754,-31.25883,51.30000,
11,DCH,1258.042,16141.068,1,1,MSM_Rate_2C,3.12547,-9.99989,-3.41564,0.07934,-11.69804,-31.25438,51.30000,
11,DCH,1259.044,16142.070,1,1,MSM_Rate_2C,3.12503,-9.99989,-3.41784,0.07934,-11.70491,-31.24994,51.30000,
11,DCH,1260.049,16143.075,1,1,MSM_Rate_2C,3.12469,-9.99989,-3.42107,0.07934,-11.71501,-31.24660,51.30000,
11,DCH,1261.082,16144.108,1,1,MSM_Rate_2C,3.12425,-9.99953,-3.42347,0.07934,-11.72249,-31.24103,51.30000,
11,DCH,1261.992,16145.018,1,1,MSM_Rate_2C,3.12369,-9.99989,-3.42646,0.07934,-11.73182,-31.23659,51.30000,
11,DCH,1262.755,16145.781,1,1,MSM_Rate_2C,3.12336,-9.99989,-3.42845,0.07934,-11.73804,-31.23325,51.30000,
11,DCH,1262.999,16146.025,1,1,MSM_Rate_2C,3.12325,-9.99989,-3.42907,0.07934,-11.73998,-31.23214,51.30000,
11,DCH,1264.102,16147.128,1,1,MSM_Rate_2C,3.12291,-9.99989,-3.43222,0.07934,-11.74982,-31.22880,51.30000,
11,DCH,1265.038,16148.064,1,1,MSM_Rate_2C,3.12236,-9.99989,-3.43447,0.07934,-11.75687,-31.22324,51.30000,
11,DCH,1266.041,16149.067,1,1,MSM_Rate_2C,3.12191,-9.99989,-3.43779,0.07934,-11.76722,-31.21990,51.30000,
11,DCH,1267.026,16150.052,1,1,MSM_Rate_2C,3.12158,-9.99989,-3.44016,0.07934,-11.77461,-31.21545,51.30000,
11,DCH,1268.050,16151.076,1,1,MSM_Rate_2C,3.12114,-9.99989,-3.44339,0.07934,-11.78468,-31.21100,51.30000,
11,DCH,1269.052,16152.078,1,1,MSM_Rate_2C,3.12058,-9.99953,-3.44588,0.07934,-11.79248,-31.20432,51.30000,
11,DCH,1270.062,16153.088,1,1,MSM_Rate_2C,3.12013,-9.99953,-3.44905,0.07934,-11.80238,-31.20099,51.40000,
11,DCH,1271.065,16154.091,1,1,MSM_Rate_2C,3.11980,-9.99953,-3.45146,0.07934,-11.80988,-31.19654,51.40000,
11,DCH,1272.032,16155.058,1,1,MSM_Rate_2C,3.11936,-9.99989,-3.45454,0.07934,-11.81948,-31.19321,51.40000,
11,DCH,1273.087,16156.113,1,1,MSM_Rate_2C,3.11880,-9.99989,-3.45741,0.07934,-11.82844,-31.18876,51.40000,
11,DCH,1274.057,16157.083,1,1,MSM_Rate_2C,3.11835,-9.99989,-3.45980,0.07934,-11.83590,-31.18320,51.50000,
11,DCH,1275.025,16158.051,1,1,MSM_Rate_2C,3.11802,-9.99953,-3.46278,0.07934,-11.84520,-31.17874,51.60000,
11,DCH,1275.999,16159.025,1,1,MSM_Rate_2C,3.11758,-9.99989,-3.46493,0.07934,-11.85189,-31.17541,51.60000,
11,DCH,1277.000,16160.026,1,1,MSM_Rate_2C,3.11713,-9.99953,-3.46834,0.07934,-11.86252,-31.17095,51.60000,
11,DCH,1277.998,16161.024,1,1,MSM_Rate_2C,3.11669,-9.99989,-3.47064,0.07934,-11.86970,-31.16651,51.60000,
11,DCH,1279.031,16162.057,1,1,MSM_Rate_2C,3.11624,-9.99989,-3.47389,0.07934,-11.87982,-31.16094,51.60000,
11,DCH,1280.017,16163.043,1,1,MSM_Rate_2C,3.11580,-9.99989,-3.47610,0.07934,-11.88671,-31.15761,51.60000,
11,DCH,1281.082,16164.108,1,1,MSM_Rate_2C,3.11535,-9.99953,-3.47898,0.07934,-11.89569,-31.15204,51.60000,
11,DCH,1282.011,16165.037,1,1,MSM_Rate_2C,3.11491,-9.99953,-3.48156,0.07934,-11.90373,-31.14760,51.60000,
11,DCH,1283.095,16166.121,1,1,MSM_Rate_2C,3.11435,-9.99953,-3.48466,0.07934,-11.91338,-31.14203,51.50000,
11,DCH,1284.063,16167.089,1,1,MSM_Rate_2C,3.11390,-9.99989,-3.48765,0.07934,-11.92269,-31.13981,51.50000,
11,DCH,1285.097,16168.123,1,1,MSM_Rate_2C,3.11346,-9.99953,-3.49020,0.07934,-11.93063,-31.13314,51.40000,
11,DCH,1285.177,16168.203,1,1,MSM_Rate_2C,3.11335,-9.99989,-3.49101,0.07934,-11.93314,-31.13314,51.50000,
11,DCH,1286.109,16169.135,1,1,MSM_Rate_2C,3.11301,-9.99989,-3.49335,0.07934,-11.94042,-31.12980,51.50000,
11,DCH,1287.098,16170.124,1,1,MSM_Rate_2C,3.11246,-9.99953,-3.49581,0.07934,-11.94808,-31.12312,51.50000,
11,DCH,1288.093,16171.119,1,1,MSM_Rate_2C,3.11213,-9.99989,-3.49888,0.07934,-11.95764,-31.12090,51.60000,
11,DCH,1289.064,16172.090,1,1,MSM_Rate_2C,3.11157,-9.99953,-3.50153,0.07934,-11.96588,-31.11423,51.60000,
11,DCH,1290.013,16173.039,1,1,MSM_Rate_2C,3.11124,-9.99953,-3.50411,0.07934,-11.97392,-31.11089,51.60000,
11,DCH,1291.092,16174.118,1,1,MSM_Rate_2C,3.11068,-9.99953,-3.50729,0.07934,-11.98380,-31.10533,51.70000,
11,DCH,1292.076,16175.102,1,1,MSM_Rate_2C,3.11023,-9.99953,-3.50973,0.07934,-11.99140,-31.10088,51.70000,
11,DCH,1293.044,16176.070,1,1,MSM_Rate_2C,3.10990,-9.99953,-3.51286,0.07934,-12.00112,-31.09754,51.70000,
11,DCH,1294.025,16177.051,1,1,MSM_Rate_2C,3.10934,-9.99989,-3.51503,0.07934,-12.00789,-31.09310,51.70000,
11,DCH,1295.027,16178.053,1,1,MSM_Rate_2C,3.10890,-9.99989,-3.51837,0.07934,-12.01827,-31.08976,51.80000,
11,DCH,1296.084,16179.110,1,1,MSM_Rate_2C,3.10857,-9.99989,-3.52064,0.07934,-12.02532,-31.08531,51.80000,
11,DCH,1297.057,16180.083,1,1,MSM_Rate_2C,3.10801,-9.99989,-3.52397,0.07934,-12.03566,-31.08086,51.80000,
11,DCH,1298.047,16181.073,1,1,MSM_Rate_2C,3.10756,-9.99989,-3.52631,0.07934,-12.04293,-31.07530,51.80000,
11,DCH,1299.082,16182.108,1,1,MSM_Rate_2C,3.10712,-9.99989,-3.52954,0.07934,-12.05298,-31.07085,51.80000,
11,DCH,1300.041,16183.067,1,1,MSM_Rate_2C,3.10656,-9.99989,-3.53223,0.07934,-12.06134,-31.06640,51.80000,
11,DCH,1301.020,16184.046,1,1,MSM_Rate_2C,3.10623,-9.99989,-3.53448,0.07934,-12.06831,-31.06195,51.80000,
11,DCH,1302.057,16185.083,1,1,MSM_Rate_2C,3.10567,-9.99953,-3.53778,0.07934,-12.07858,-31.05639,51.80000,
11,DCH,1302.980,16186.006,1,1,MSM_Rate_2C,3.10534,-9.99953,-3.54046,0.07934,-12.08689,-31.05194,51.80000,
11,DCH,1304.074,16187.100,1,1,MSM_Rate_2C,3.10478,-9.99989,-3.54336,0.07934,-12.09589,-31.04860,51.80000,
11,DCH,1305.071,16188.097,1,1,MSM_Rate_2C,3.10434,-9.99989,-3.54568,0.07934,-12.10311,-31.04304,51.80000,
11,DCH,1306.033,16189.059,1,1,MSM_Rate_2C,3.10389,-9.99989,-3.54898,0.07934,-12.11334,-31.03748,51.80000,
11,DCH,1307.037,16190.063,1,1,MSM_Rate_2C,3.10345,-9.99989,-3.55113,0.07934,-12.12002,-31.03414,51.80000,
11,DCH,1307.132,16190.158,1,1,MSM_Rate_2C,3.10334,-9.99953,-3.55199,0.07934,-12.12268,-31.03414,51.80000,
11,DCH,1308.116,16191.142,1,1,MSM_Rate_2C,3.10289,-9.99989,-3.55417,0.07934,-12.12945,-31.02858,51.80000,
11,DCH,1309.154,16192.180,1,1,MSM_Rate_2C,3.10245,-9.99953,-3.55744,0.07934,-12.13961,-31.02302,51.80000,
11,DCH,1310.140,16193.166,1,1,MSM_Rate_2C,3.10189,-9.99989,-3.55976,0.07934,-12.14678,-31.01857,51.80000,
11,DCH,1311.033,16194.059,1,1,MSM_Rate_2C,3.10156,-9.99989,-3.56221,0.07934,-12.15439,-31.01523,51.80000,
11,DCH,1312.022,16195.048,1,1,MSM_Rate_2C,3.10111,-9.99953,-3.56550,0.07934,-12.16458,-31.00967,51.80000,
11,DCH,1313.021,16196.047,1,1,MSM_Rate_2C,3.10056,-9.99989,-3.56776,0.07934,-12.17160,-31.00522,51.90000,
11,DCH,1314.025,16197.051,1,1,MSM_Rate_2C,3.10022,-9.99989,-3.57082,0.07934,-12.18109,-31.00188,52.00000,
11,DCH,1315.097,16198.123,1,1,MSM_Rate_2C,3.09967,-9.99989,-3.57407,0.07934,-12.19115,-30.99521,52.00000,
11,DCH,1316.054,16199.080,1,1,MSM_Rate_2C,3.09911,-9.99989,-3.57616,0.07934,-12.19765,-30.99076,52.00000,
11,DCH,1317.049,16200.075,1,1,MSM_Rate_2C,3.09867,-9.99953,-3.57954,0.07934,-12.20812,-30.98742,52.00000,
11,DCH,1317.992,16201.018,1,1,MSM_Rate_2C,3.09822,-9.99989,-3.58216,0.07934,-12.21625,-30.98186,52.00000,
11,DCH,1319.045,16202.071,1,1,MSM_Rate_2C,3.09778,-9.99953,-3.58510,0.07934,-12.22535,-30.97630,52.10000,
11,DCH,1320.012,16203.038,1,1,MSM_Rate_2C,3.09733,-9.99989,-3.58738,0.07934,-12.23240,-30.97296,52.10000,
11,DCH,1321.133,16204.159,1,1,MSM_Rate_2C,3.09677,-9.99953,-3.59033,0.07934,-12.24153,-30.96629,52.10000,
11,DCH,1322.015,16205.041,1,1,MSM_Rate_2C,3.09633,-9.99953,-3.59296,0.07934,-12.24967,-30.96184,52.10000,
11,DCH,1323.038,16206.064,1,1,MSM_Rate_2C,3.09588,-9.99953,-3.59610,0.07934,-12.25942,-30.95962,52.10000,
11,DCH,1323.993,16207.019,1,1,MSM_Rate_2C,3.09544,-9.99953,-3.59822,0.07934,-12.26596,-30.95294,52.10000,
11,DCH,1325.064,16208.090,1,1,MSM_Rate_2C,3.09488,-9.99953,-3.60153,0.07934,-12.27620,-30.94738,52.00000,
11,DCH,1326.076,16209.102,1,1,MSM_Rate_2C,3.09444,-9.99989,-3.60465,0.07934,-12.28588,-30.94516,52.00000,
11,DCH,1326.997,16210.023,1,1,MSM_Rate_2C,3.09399,-9.99953,-3.60686,0.07934,-12.29270,-30.93959,52.00000,
11,DCH,1327.966,16210.992,1,1,MSM_Rate_2C,3.09355,-9.99989,-3.60943,0.07934,-12.30066,-30.93514,52.10000,
11,DCH,1328.208,16211.234,1,1,MSM_Rate_2C,3.09333,-9.99989,-3.61021,0.07934,-12.30308,-30.93292,52.10000,
11,DCH,1328.993,16212.019,1,1,MSM_Rate_2C,3.09310,-9.99953,-3.61244,0.07934,-12.30997,-30.92959,52.10000,
11,DCH,1330.011,16213.037,1,1,MSM_Rate_2C,3.09255,-9.99953,-3.61489,0.07934,-12.31754,-30.92402,52.10000,
11,DCH,1331.010,16214.036,1,1,MSM_Rate_2C,3.09210,-9.99953,-3.61815,0.07934,-12.32764,-30.91957,52.10000,
11,DCH,1332.096,16215.122,1,1,MSM_Rate_2C,3.09155,-9.99953,-3.62119,0.07934,-12.33704,-30.91401,52.10000,
11,DCH,1332.997,16216.023,1,1,MSM_Rate_2C,3.09110,-9.99989,-3.62365,0.07934,-12.34463,-30.90956,52.10000,
11,DCH,1334.031,16217.057,1,1,MSM_Rate_2C,3.09055,-9.99953,-3.62619,0.07934,-12.35249,-30.90400,52.10000,
11,DCH,1335.008,16218.034,1,1,MSM_Rate_2C,3.09010,-9.99953,-3.62931,0.07934,-12.36212,-30.90177,52.20000,
11,DCH,1336.054,16219.080,1,1,MSM_Rate_2C,3.08954,-9.99953,-3.63226,0.07934,-12.37125,-30.89510,52.20000,
11,DCH,1337.098,16220.124,1,1,MSM_Rate_2C,3.08910,-9.99953,-3.63516,0.07934,-12.38021,-30.88954,52.20000,
11,DCH,1337.994,16221.020,1,1,MSM_Rate_2C,3.08865,-9.99953,-3.63773,0.07934,-12.38813,-30.88621,52.30000,
11,DCH,1339.029,16222.055,1,1,MSM_Rate_2C,3.08810,-9.99953,-3.64004,0.07934,-12.39528,-30.87953,52.30000,
11,DCH,1339.996,16223.022,1,1,MSM_Rate_2C,3.08765,-9.99953,-3.64332,0.07934,-12.40540,-30.87620,52.20000,
11,DCH,1341.025,16224.051,1,1,MSM_Rate_2C,3.08721,-9.99953,-3.64558,0.07934,-12.41238,-30.87063,52.20000,
11,DCH,1342.023,16225.049,1,1,MSM_Rate_2C,3.08665,-9.99953,-3.64864,0.07934,-12.42183,-30.86507,52.20000,
11,DCH,1343.068,16226.094,1,1,MSM_Rate_2C,3.08610,-9.99953,-3.65182,0.07934,-12.43163,-30.86062,52.20000,
11,DCH,1344.052,16227.078,1,1,MSM_Rate_2C,3.08565,-9.99953,-3.65399,0.07934,-12.43832,-30.85506,52.20000,
11,DCH,1345.041,16228.067,1,1,MSM_Rate_2C,3.08521,-9.99953,-3.65700,0.07934,-12.44761,-30.85061,52.20000,
11,DCH,1346.069,16229.095,1,1,MSM_Rate_2C,3.08465,-9.99989,-3.65965,0.07934,-12.45580,-30.84616,52.30000,
11,DCH,1347.062,16230.088,1,1,MSM_Rate_2C,3.08409,-9.99953,-3.66292,0.07934,-12.46588,-30.84060,52.30000,
11,DCH,1348.058,16231.084,1,1,MSM_Rate_2C,3.08365,-9.99953,-3.66515,0.07934,-12.47274,-30.83504,52.40000,
11,DCH,1348.527,16231.553,1,1,MSM_Rate_2C,3.08332,-9.99953,-3.66695,0.07934,-12.47832,-30.83282,52.40000,
11,DCH,1349.058,16232.084,1,1,MSM_Rate_2C,3.08320,-9.99953,-3.66839,0.07934,-12.48276,-30.83059,52.40000,
11,DCH,1350.084,16233.110,1,1,MSM_Rate_2C,3.08276,-9.99953,-3.67067,0.07934,-12.48977,-30.82614,52.40000,
11,DCH,1350.999,16234.025,1,1,MSM_Rate_2C,3.08220,-9.99953,-3.67382,0.07934,-12.49948,-30.81947,52.30000,
11,DCH,1352.048,16235.074,1,1,MSM_Rate_2C,3.08165,-9.99989,-3.67633,0.07934,-12.50722,-30.81612,52.30000,
11,DCH,1353.083,16236.109,1,1,MSM_Rate_2C,3.08120,-9.99953,-3.67947,0.07934,-12.51690,-30.81168,52.30000,
11,DCH,1353.964,16236.990,1,1,MSM_Rate_2C,3.08065,-9.99953,-3.68189,0.07934,-12.52434,-30.80612,52.30000,
11,DCH,1355.101,16238.127,1,1,MSM_Rate_2C,3.08020,-9.99953,-3.68509,0.07934,-12.53420,-30.80056,52.30000,
11,DCH,1356.089,16239.115,1,1,MSM_Rate_2C,3.07964,-9.99989,-3.68732,0.07934,-12.54107,-30.79610,52.30000,
11,DCH,1357.094,16240.120,1,1,MSM_Rate_2C,3.07909,-9.99953,-3.69055,0.07934,-12.55103,-30.79055,52.40000,
11,DCH,1358.077,16241.103,1,1,MSM_Rate_2C,3.07864,-9.99953,-3.69282,0.07934,-12.55801,-30.78499,52.40000,
11,DCH,1359.081,16242.107,1,1,MSM_Rate_2C,3.07809,-9.99953,-3.69621,0.07934,-12.56845,-30.77943,52.40000,
11,DCH,1359.982,16243.008,1,1,MSM_Rate_2C,3.07764,-9.99989,-3.69859,0.07934,-12.57577,-30.77609,52.40000,
11,DCH,1361.056,16244.082,1,1,MSM_Rate_2C,3.07709,-9.99953,-3.70160,0.07934,-12.58505,-30.77053,52.40000,
11,DCH,1362.051,16245.077,1,1,MSM_Rate_2C,3.07664,-9.99953,-3.70393,0.07934,-12.59221,-30.76497,52.50000,
11,DCH,1363.033,16246.059,1,1,MSM_Rate_2C,3.07609,-9.99989,-3.70727,0.07934,-12.60248,-30.75940,52.50000,
11,DCH,1364.057,16247.083,1,1,MSM_Rate_2C,3.07553,-9.99953,-3.70950,0.07934,-12.60935,-30.75384,52.50000,
11,DCH,1365.000,16248.026,1,1,MSM_Rate_2C,3.07508,-9.99989,-3.71252,0.07934,-12.61861,-30.75050,52.50000,
11,DCH,1366.019,16249.045,1,1,MSM_Rate_2C,3.07453,-9.99953,-3.71505,0.07934,-12.62640,-30.74383,52.50000,
11,DCH,1367.018,16250.044,1,1,MSM_Rate_2C,3.07397,-9.99989,-3.71823,0.07934,-12.63620,-30.74049,52.50000,
11,DCH,1368.021,16251.047,1,1,MSM_Rate_2C,3.07353,-9.99989,-3.72053,0.07934,-12.64326,-30.73492,52.60000,
11,DCH,1368.201,16251.227,1,1,MSM_Rate_2C,3.07330,-9.99989,-3.72135,0.07934,-12.64578,-30.73270,52.60000,
11,DCH,1369.046,16252.072,1,1,MSM_Rate_2C,3.07297,-9.99989,-3.72337,0.07934,-12.65197,-30.72936,52.60000,
11,DCH,1370.022,16253.048,1,1,MSM_Rate_2C,3.07241,-9.99989,-3.72664,0.07934,-12.66204,-30.72491,52.60000,
11,DCH,1371.011,16254.037,1,1,MSM_Rate_2C,3.07186,-9.99989,-3.72907,0.07934,-12.66950,-30.71824,52.60000,
11,DCH,1372.004,16255.030,1,1,MSM_Rate_2C,3.07141,-9.99953,-3.73219,0.07934,-12.67908,-30.71380,52.60000,
11,DCH,1373.064,16256.090,1,1,MSM_Rate_2C,3.07075,-9.99953,-3.73497,0.07934,-12.68762,-30.70824,52.60000,
11,DCH,1373.996,16257.022,1,1,MSM_Rate_2C,3.07030,-9.99989,-3.73748,0.07934,-12.69533,-30.70268,52.60000,
11,DCH,1375.108,16258.134,1,1,MSM_Rate_2C,3.06974,-9.99989,-3.74074,0.07934,-12.70532,-30.69712,52.60000,
11,DCH,1376.002,16259.028,1,1,MSM_Rate_2C,3.06930,-9.99989,-3.74325,0.07934,-12.71304,-30.69155,52.60000,
11,DCH,1377.009,16260.035,1,1,MSM_Rate_2C,3.06874,-9.99989,-3.74579,0.07934,-12.72084,-30.68709,52.60000,
11,DCH,1378.061,16261.087,1,1,MSM_Rate_2C,3.06808,-9.99953,-3.74891,0.07934,-12.73042,-30.68154,52.60000,
11,DCH,1379.055,16262.081,1,1,MSM_Rate_2C,3.06763,-9.99953,-3.75131,0.07934,-12.73776,-30.67487,52.60000,
11,DCH,1380.014,16263.040,1,1,MSM_Rate_2C,3.06719,-9.99989,-3.75426,0.07934,-12.74681,-30.67152,52.60000,
11,DCH,1381.015,16264.041,1,1,MSM_Rate_2C,3.06663,-9.99953,-3.75668,0.07934,-12.75422,-30.66486,52.60000,
11,DCH,1382.022,16265.048,1,1,MSM_Rate_2C,3.06607,-9.99953,-3.76003,0.07934,-12.76449,-30.65930,52.60000,
11,DCH,1383.018,16266.044,1,1,MSM_Rate_2C,3.06552,-9.99953,-3.76237,0.07934,-12.77169,-30.65374,52.60000,
11,DCH,1384.020,16267.046,1,1,MSM_Rate_2C,3.06496,-9.99953,-3.76554,0.07934,-12.78141,-30.64929,52.60000,
11,DCH,1385.023,16268.049,1,1,MSM_Rate_2C,3.06441,-9.99953,-3.76774,0.07934,-12.78815,-30.64261,52.60000,
11,DCH,1385.977,16269.003,1,1,MSM_Rate_2C,3.06396,-9.99953,-3.77103,0.07934,-12.79821,-30.63816,52.60000,
11,DCH,1387.080,16270.106,1,1,MSM_Rate_2C,3.06329,-9.99953,-3.77403,0.07934,-12.80742,-30.63260,52.60000,
11,DCH,1387.080,16270.106,1,1,MSM_Rate_2C,3.06329,-9.99953,-3.77403,0.07934,-12.80742,-30.63260,52.60000,
11,DCH,1388.068,16271.094,1,1,MSM_Rate_2C,3.06274,-9.99953,-3.77626,0.07934,-12.81424,-30.62593,52.60000,
11,DCH,1389.004,16272.030,1,1,MSM_Rate_2C,3.06229,-9.99953,-3.77937,0.07934,-12.82378,-30.62258,52.70000,
11,DCH,1390.006,16273.032,1,1,MSM_Rate_2C,3.06162,-9.99953,-3.78171,0.07934,-12.83092,-30.61481,52.80000,
11,DCH,1391.090,16274.116,1,1,MSM_Rate_2C,3.06107,-9.99953,-3.78481,0.07934,-12.84041,-30.60924,52.80000,
11,DCH,1392.059,16275.085,1,1,MSM_Rate_2C,3.06062,-9.99953,-3.78744,0.07934,-12.84846,-30.60480,52.80000,
11,DCH,1393.073,16276.099,1,1,MSM_Rate_2C,3.05996,-9.99953,-3.79074,0.07934,-12.85856,-30.60033,52.80000,
11,DCH,1394.073,16277.099,1,1,MSM_Rate_2C,3.05940,-9.99989,-3.79328,0.07934,-12.86633,-30.59366,52.80000,
11,DCH,1395.075,16278.101,1,1,MSM_Rate_2C,3.05884,-9.99989,-3.79625,0.07934,-12.87543,-30.58811,52.80000,
11,DCH,1396.008,16279.034,1,1,MSM_Rate_2C,3.05840,-9.99989,-3.79885,0.07934,-12.88339,-30.58476,52.80000,
11,DCH,1396.991,16280.017,1,1,MSM_Rate_2C,3.05784,-9.99953,-3.80106,0.07934,-12.89015,-30.57699,52.80000,
11,DCH,1398.058,16281.084,1,1,MSM_Rate_2C,3.05718,-9.99989,-3.80403,0.07934,-12.89921,-30.57141,52.80000,
11,DCH,1399.051,16282.077,1,1,MSM_Rate_2C,3.05662,-9.99953,-3.80728,0.07934,-12.90917,-30.56696,52.80000,
11,DCH,1400.080,16283.106,1,1,MSM_Rate_2C,3.05606,-9.99953,-3.80983,0.07934,-12.91695,-30.55919,52.80000,
11,DCH,1401.055,16284.081,1,1,MSM_Rate_2C,3.05540,-9.99953,-3.81292,0.07934,-12.92640,-30.55363,52.80000,
11,DCH,1401.999,16285.025,1,1,MSM_Rate_2C,3.05495,-9.99953,-3.81549,0.07934,-12.93423,-30.54918,52.80000,
11,DCH,1402.999,16286.025,1,1,MSM_Rate_2C,3.05439,-9.99953,-3.81775,0.07934,-12.94113,-30.54251,52.90000,
11,DCH,1404.030,16287.056,1,1,MSM_Rate_2C,3.05384,-9.99953,-3.82077,0.07934,-12.95038,-30.53695,52.90000,
11,DCH,1404.916,16287.942,1,1,MSM_Rate_2C,3.05328,-9.99953,-3.82333,0.07934,-12.95819,-30.53138,52.90000,
11,DCH,1405.054,16288.080,1,1,MSM_Rate_2C,3.05317,-9.99953,-3.82383,0.07934,-12.95972,-30.53138,52.90000,
11,DCH,1406.080,16289.106,1,1,MSM_Rate_2C,3.05273,-9.99989,-3.82630,0.07934,-12.96725,-30.52692,52.90000,
11,DCH,1407.012,16290.038,1,1,MSM_Rate_2C,3.05217,-9.99953,-3.82936,0.07934,-12.97661,-30.52026,52.90000,
11,DCH,1408.042,16291.068,1,1,MSM_Rate_2C,3.05161,-9.99989,-3.83189,0.07934,-12.98430,-30.51579,52.90000,
11,DCH,1409.048,16292.074,1,1,MSM_Rate_2C,3.05095,-9.99989,-3.83495,0.07934,-12.99366,-30.50914,53.00000,
11,DCH,1410.062,16293.088,1,1,MSM_Rate_2C,3.05039,-9.99953,-3.83731,0.07934,-13.00086,-30.50246,53.00000,
11,DCH,1411.051,16294.077,1,1,MSM_Rate_2C,3.04983,-9.99989,-3.84055,0.07934,-13.01072,-30.49911,53.00000,
11,DCH,1412.104,16295.130,1,1,MSM_Rate_2C,3.04917,-9.99989,-3.84348,0.07934,-13.01967,-30.49134,53.00000,
11,DCH,1413.103,16296.129,1,1,MSM_Rate_2C,3.04861,-9.99989,-3.84570,0.07934,-13.02644,-30.48576,53.00000,
11,DCH,1414.022,16297.048,1,1,MSM_Rate_2C,3.04817,-9.99989,-3.84890,0.07934,-13.03620,-30.48022,53.00000,
11,DCH,1415.005,16298.031,1,1,MSM_Rate_2C,3.04750,-9.99953,-3.85121,0.07934,-13.04323,-30.47354,53.00000,
11,DCH,1416.045,16299.071,1,1,MSM_Rate_2C,3.04694,-9.99989,-3.85388,0.07934,-13.05135,-30.46908,53.00000,
