Repository: klinders/BatteryPeck

# BatteryToolkit

a ModelingToolkit based battery pack inspired by PyBaMM

## How to run

Running a simulation can be as easy as

```julia
using ModelingToolkit
using BatteryPeck

@mtkbuild sys = SingleCellPack(config=(96,2), Qcell=78);

e = Experiment([
    PowerStep(11000, 500),
    RestStep(8*3600),
]*7)

@time sol = simulate(sys,e, saveat=1)
```

## Experiment

The experiment can be defined using steps like
```julia
Experiment([
    PowerStep(11000, 500),
    RestStep(8*3600),
    DriveStep("speed comparison/power.csv", 3600/2),
    RestStep(8*3600),
    DriveStep("speed comparison/power.csv", 3600/2),
    ChargeStep(0.8, 11000),
    RestStep(6*3600)
]*100)
```

File: data/Chen2020/LGM50_cell03.csv (part 2 of 15)
Ch. max. I,10.000 A,,,,,,,,,,,,,
DisCh. max. I,10.000 A,,,,,,,,,,,,,
,,,,,,,,,,,,,,
Rec,Cycle P,Cycle C,Step,Test Time [s],Step Time [s],Capacity [Ah],Energy [Wh],Current [A],Voltage [V],Md,ES,DPT Time,Temperature Cell [degC],Temperature Chamber [degC]
499,0,1,4,9831.40998,0.85998,0.00035711,0.00104182,1.49996,2.9311,C,5,06/02/2019 15:12,13.6393,14.0444
500,0,1,4,9832.44,1.89,0.00078625,0.00230242,1.49996,2.9416,C,5,06/02/2019 15:12,13.6393,14.0444
501,0,1,4,9834.15,3.6,0.00149871,0.00440231,1.49981,2.9522,C,5,06/02/2019 15:12,13.6393,14.0444
502,0,1,4,9836.32998,5.77998,0.00240699,0.00708864,1.50027,2.9625,C,5,06/02/2019 15:12,13.6563,14.0444
503,0,1,4,9838.78998,8.23998,0.00343192,0.0101305,1.49981,2.9729,C,5,06/02/2019 15:12,13.6563,14.0613
504,0,1,4,9841.57002,11.02002,0.00459018,0.01358,1.50011,2.9833,C,5,06/02/2019 15:12,13.6563,14.0613
505,0,1,4,9844.66002,14.11002,0.00587759,0.0174276,1.49981,2.9937,C,5,06/02/2019 15:12,13.6732,14.0782
506,0,1,4,9847.99998,17.44998,0.00726917,0.0216011,1.49966,3.0042,C,5,06/02/2019 15:12,13.6732,14.0782
507,0,1,4,9851.59002,21.04002,0.00876491,0.0261025,1.49981,3.0144,C,5,06/02/2019 15:12,13.6732,14.095
508,0,1,4,9855.34998,24.79998,0.0103315,0.0308331,1.50027,3.0246,C,5,06/02/2019 15:13,13.6901,14.1119
509,0,1,4,9859.39002,28.84002,0.0120147,0.035933,1.49981,3.0349,C,5,06/02/2019 15:13,13.7071,14.1288
510,0,1,4,9863.71002,33.16002,0.0138146,0.0414049,1.4995,3.0451,C,5,06/02/2019 15:13,13.7071,14.1288
511,0,1,4,9868.30002,37.75002,0.015727,0.0472383,1.49981,3.0555,C,5,06/02/2019 15:13,13.724,14.1457
512,0,1,4,9873.31998,42.76998,0.0178185,0.0536398,1.49966,3.0657,C,5,06/02/2019 15:13,13.724,14.1457
513,0,1,4,9878.53998,47.98998,0.0199934,0.0603188,1.49996,3.0761,C,5,06/02/2019 15:13,13.741,14.1626
514,0,1,4,9884.11998,53.56998,0.0223182,0.0674823,1.49966,3.0863,C,5,06/02/2019 15:13,13.741,14.1626
515,0,1,4,9889.99998,59.44998,0.0247681,0.075056,1.49996,3.0967,C,5,06/02/2019 15:13,13.741,14.1795
516,0,1,4,9896.4,65.85,0.0274346,0.083327,1.49981,3.107,C,5,06/02/2019 15:13,13.7579,14.1964
517,0,1,4,9903.03,72.48,0.0301969,0.0919238,1.4995,3.1171,C,5,06/02/2019 15:13,13.7579,14.2133
518,0,1,4,9909.94002,79.39002,0.0330759,0.100913,1.49996,3.1272,C,5,06/02/2019 15:13,13.7749,14.2302
519,0,1,4,9917.29002,86.74002,0.0361382,0.110506,1.49996,3.1374,C,5,06/02/2019 15:14,13.8088,14.2471
520,0,1,4,9925.06002,94.51002,0.0393755,0.120679,1.50011,3.1476,C,5,06/02/2019 15:14,13.8426,14.2471
521,0,1,4,9933.19002,102.64002,0.0427628,0.131358,1.49981,3.1577,C,5,06/02/2019 15:14,13.8596,14.2808
522,0,1,4,9941.73,111.18,0.0463209,0.142612,1.49981,3.1679,C,5,06/02/2019 15:14,13.8596,14.2808
523,0,1,4,9950.68998,120.13998,0.050054,0.154458,1.50011,3.178,C,5,06/02/2019 15:14,13.8765,14.2977
524,0,1,4,9960.21,129.66,0.0540204,0.167084,1.49981,3.1882,C,5,06/02/2019 15:14,13.8935,14.2977
525,0,1,4,9970.08,139.53,0.0581326,0.180216,1.50027,3.1983,C,5,06/02/2019 15:14,13.9104,14.3315
526,0,1,4,9980.26998,149.71998,0.0623782,0.193816,1.50027,3.2085,C,5,06/02/2019 15:15,13.9443,14.3484
527,0,1,4,9991.24998,160.69998,0.0669529,0.208517,1.49981,3.2186,C,5,06/02/2019 15:15,13.9613,14.3653
528,0,1,4,10002.75,172.2,0.0717442,0.223963,1.50011,3.2288,C,5,06/02/2019 15:15,13.9951,14.3991
529,0,1,4,10014.70002,184.15002,0.0767231,0.240065,1.49966,3.2389,C,5,06/02/2019 15:15,14.029,14.3991
530,0,1,4,10027.00002,196.45002,0.0818478,0.25669,1.49996,3.249,C,5,06/02/2019 15:15,14.046,14.416
531,0,1,4,10039.86,209.31,0.0872057,0.274125,1.49996,3.259,C,5,06/02/2019 15:16,14.0629,14.416
532,0,1,4,10053.43002,222.88002,0.0928595,0.29258,1.49996,3.2691,C,5,06/02/2019 15:16,14.029,14.3653
533,0,1,4,10067.71998,237.16998,0.0988133,0.312074,1.4995,3.2793,C,5,06/02/2019 15:16,13.8765,14.095
534,0,1,4,10083.06,252.51,0.105205,0.333067,1.4995,3.2895,C,5,06/02/2019 15:16,13.6901,13.7741
535,0,1,4,10098.72,268.17,0.111729,0.354563,1.49981,3.2996,C,5,06/02/2019 15:17,13.5885,13.5208
536,0,1,4,10115.32998,284.77998,0.11865,0.377434,1.49966,3.3097,C,5,06/02/2019 15:17,13.4868,13.166
537,0,1,4,10132.77,302.22,0.125916,0.401521,1.4995,3.3199,C,5,06/02/2019 15:17,13.5715,13.1491
538,0,1,4,10151.41998,320.86998,0.133686,0.427357,1.49981,3.3303,C,5,06/02/2019 15:17,13.6563,13.2167
539,0,1,4,10171.60998,341.05998,0.142098,0.455414,1.50011,3.3404,C,5,06/02/2019 15:18,13.741,13.3181
540,0,1,4,10192.21002,361.66002,0.150681,0.484128,1.49996,3.3504,C,5,06/02/2019 15:18,13.8426,13.4363
541,0,1,4,10214.56998,384.01998,0.159997,0.515389,1.49996,3.3606,C,5,06/02/2019 15:19,13.9274,13.5545
542,0,1,4,10238.71998,408.16998,0.170059,0.549254,1.49981,3.3707,C,5,06/02/2019 15:19,14.0121,13.6559
543,0,1,4,10265.02002,434.47002,0.181016,0.586246,1.49996,3.3808,C,5,06/02/2019 15:19,14.0799,13.7572
544,0,1,4,10294.51998,463.96998,0.193307,0.627863,1.50011,3.391,C,5,06/02/2019 15:20,14.1307,13.8248
545,0,1,4,10324.51998,493.96998,0.205807,0.670304,1.50027,3.3999,C,1,06/02/2019 15:20,14.1985,13.9261
546,0,1,4,10354.51998,523.96998,0.218306,0.712847,1.49981,3.4072,C,1,06/02/2019 15:21,14.2663,14.0275
547,0,1,4,10384.51998,553.96998,0.230805,0.755475,1.49981,3.4134,C,1,06/02/2019 15:21,14.3849,14.1119
548,0,1,4,10414.51998,583.96998,0.243304,0.798171,1.50011,3.418,C,1,06/02/2019 15:22,14.4865,14.1964
549,0,1,4,10444.51998,613.96998,0.255803,0.840926,1.49996,3.4228,C,1,06/02/2019 15:22,14.5882,14.2808
550,0,1,4,10474.51998,643.96998,0.268303,0.883731,1.50011,3.4266,C,1,06/02/2019 15:23,14.7238,14.3653
551,0,1,4,10504.51998,673.96998,0.280802,0.926583,1.50011,3.4302,C,1,06/02/2019 15:23,14.8593,14.4498
552,0,1,4,10534.51998,703.96998,0.293301,0.969482,1.49981,3.4337,C,1,06/02/2019 15:24,14.9949,14.5342
553,0,1,4,10564.51998,733.96998,0.3058,1.01243,1.49996,3.4376,C,1,06/02/2019 15:24,15.1135,14.6018
554,0,1,4,10594.51998,763.96998,0.318299,1.05541,1.49981,3.4411,C,1,06/02/2019 15:25,15.249,14.6693
555,0,1,4,10624.51998,793.96998,0.330799,1.09845,1.49996,3.4446,C,1,06/02/2019 15:25,15.3846,14.7369
556,0,1,4,10654.51998,823.96998,0.343298,1.14153,1.49996,3.4482,C,1,06/02/2019 15:26,15.4693,14.7707
557,0,1,4,10684.51998,853.96998,0.355797,1.18465,1.49996,3.4517,C,1,06/02/2019 15:26,15.571,14.8045
558,0,1,4,10714.51998,883.96998,0.368296,1.22782,1.49966,3.4556,C,1,06/02/2019 15:27,15.6726,14.872
559,0,1,4,10744.51998,913.96998,0.380795,1.27103,1.49966,3.4591,C,1,06/02/2019 15:27,15.7235,14.8889
560,0,1,4,10774.51998,943.96998,0.393295,1.31429,1.49981,3.4621,C,1,06/02/2019 15:28,15.7574,14.872
561,0,1,4,10804.51998,973.96998,0.405794,1.35758,1.49981,3.4652,C,1,06/02/2019 15:28,15.8251,14.8889
562,0,1,4,10834.51998,1003.96998,0.418293,1.40091,1.50011,3.4678,C,1,06/02/2019 15:29,15.9437,14.9396
563,0,1,4,10864.51998,1033.96998,0.430792,1.44427,1.49981,3.4702,C,1,06/02/2019 15:29,16.0285,14.9565
564,0,1,4,10894.51998,1063.96998,0.443291,1.48766,1.50011,3.472,C,1,06/02/2019 15:30,16.0962,15.0072
565,0,1,4,10924.51998,1093.96998,0.455791,1.53107,1.50011,3.4739,C,1,06/02/2019 15:30,16.164,15.0578
566,0,1,4,10954.51998,1123.96998,0.46829,1.5745,1.50027,3.476,C,1,06/02/2019 15:31,16.164,15.0072
567,0,1,4,10984.51998,1153.96998,0.480789,1.61796,1.50027,3.4777,C,1,06/02/2019 15:31,16.1301,14.9396
568,0,1,4,11014.51998,1183.96998,0.493288,1.66144,1.4992,3.4797,C,1,06/02/2019 15:32,16.1132,14.9227
569,0,1,4,11044.51998,1213.96998,0.505787,1.70494,1.50057,3.4815,C,1,06/02/2019 15:32,16.1979,14.9396
570,0,1,4,11074.51998,1243.96998,0.518287,1.74847,1.49981,3.4833,C,1,06/02/2019 15:33,16.164,14.9058
571,0,1,4,11104.51998,1273.96998,0.530786,1.79202,1.50027,3.485,C,1,06/02/2019 15:33,16.181,14.8889
572,0,1,4,11134.51998,1303.96998,0.543285,1.83559,1.49981,3.487,C,1,06/02/2019 15:34,16.181,14.8889
573,0,1,4,11164.51998,1333.96998,0.555784,1.87919,1.49996,3.4888,C,1,06/02/2019 15:34,16.2487,14.9058
574,0,1,4,11194.51998,1363.96998,0.568283,1.92281,1.49966,3.491,C,1,06/02/2019 15:35,16.2826,14.9396
575,0,1,4,11224.51998,1393.96998,0.580783,1.96646,1.49996,3.4928,C,1,06/02/2019 15:35,16.3504,14.9903
576,0,1,4,11254.51998,1423.96998,0.593282,2.01013,1.49996,3.4949,C,1,06/02/2019 15:36,16.3335,14.9903
577,0,1,4,11284.51998,1453.96998,0.605781,2.05383,1.49966,3.4969,C,1,06/02/2019 15:36,16.2996,14.9396
578,0,1,4,11314.51998,1483.96998,0.61828,2.09755,1.49996,3.4992,C,1,06/02/2019 15:37,16.2996,14.9396
579,0,1,4,11344.51998,1513.96998,0.630779,2.1413,1.49981,3.5012,C,1,06/02/2019 15:37,16.3674,14.9734
580,0,1,4,11374.51998,1543.96998,0.643279,2.18508,1.4995,3.5035,C,1,06/02/2019 15:38,16.4012,15.0072
581,0,1,4,11404.51998,1573.96998,0.655778,2.22888,1.49981,3.5056,C,1,06/02/2019 15:38,16.3504,14.9903
582,0,1,4,11434.51998,1603.96998,0.668277,2.27271,1.49996,3.5076,C,1,06/02/2019 15:39,16.3843,14.9565
583,0,1,4,11464.51998,1633.96998,0.680776,2.31657,1.50042,3.51,C,1,06/02/2019 15:39,16.3674,14.9734
584,0,1,4,11494.51998,1663.96998,0.693275,2.36046,1.49966,3.512,C,1,06/02/2019 15:40,16.4012,15.0072
585,0,1,4,11524.51998,1693.96998,0.705775,2.40437,1.49981,3.5143,C,1,06/02/2019 15:40,16.4351,15.0409
586,0,1,4,11554.51998,1723.96998,0.718274,2.44831,1.50011,3.5166,C,1,06/02/2019 15:41,16.469,15.0747
587,0,1,4,11584.51998,1753.96998,0.730773,2.49228,1.49996,3.5189,C,1,06/02/2019 15:41,16.4012,14.9903
588,0,1,4,11614.51998,1783.96998,0.743272,2.53628,1.49981,3.5212,C,1,06/02/2019 15:42,16.3504,14.9396
589,0,1,4,11644.51998,1813.96998,0.755771,2.5803,1.49996,3.5235,C,1,06/02/2019 15:42,16.3335,14.9227
590,0,1,4,11674.51998,1843.96998,0.768271,2.62436,1.49996,3.5257,C,1,06/02/2019 15:43,16.3504,14.9396
591,0,1,4,11704.51998,1873.96998,0.78077,2.66844,1.49996,3.5282,C,1,06/02/2019 15:43,16.4012,14.9903
592,0,1,4,11734.51998,1903.96998,0.793269,2.71255,1.49996,3.5303,C,1,06/02/2019 15:44,16.4521,15.024
593,0,1,4,11764.51998,1933.96998,0.805768,2.7567,1.49996,3.5329,C,1,06/02/2019 15:44,16.469,15.0916
594,0,1,4,11794.51998,1963.96998,0.818267,2.80087,1.50042,3.5354,C,1,06/02/2019 15:45,16.5029,15.1254
595,0,1,4,11824.51998,1993.96998,0.830767,2.84508,1.49996,3.5381,C,1,06/02/2019 15:45,16.5707,15.1761
596,0,1,4,11854.51998,2023.96998,0.843266,2.88932,1.49966,3.5406,C,1,06/02/2019 15:46,16.5876,15.2098
597,0,1,4,11884.51998,2053.96998,0.855765,2.93359,1.49981,3.5435,C,1,06/02/2019 15:46,16.5199,15.1761
598,0,1,4,11914.51998,2083.96998,0.868264,2.9779,1.49966,3.5457,C,1,06/02/2019 15:47,16.4351,15.0916
599,0,1,4,11944.51998,2113.96998,0.880763,3.02223,1.49996,3.5486,C,1,06/02/2019 15:47,16.4012,15.0409
600,0,1,4,11974.51998,2143.96998,0.893263,3.06661,1.50011,3.5514,C,1,06/02/2019 15:48,16.4012,15.0578
601,0,1,4,12004.51998,2173.96998,0.905762,3.11102,1.49996,3.5543,C,1,06/02/2019 15:48,16.4351,15.1085
602,0,1,4,12034.51998,2203.96998,0.918261,3.15546,1.49996,3.557,C,1,06/02/2019 15:49,16.4521,15.1423
603,0,1,4,12064.51998,2233.96998,0.93076,3.19994,1.50042,3.5602,C,1,06/02/2019 15:49,16.469,15.1761
604,0,1,4,12094.51998,2263.96998,0.943259,3.24446,1.49981,3.563,C,1,06/02/2019 15:50,16.486,15.2098
605,0,1,4,12124.51998,2293.96998,0.955759,3.28901,1.49966,3.5656,C,1,06/02/2019 15:50,16.5537,15.2605
606,0,1,4,12154.51998,2323.96998,0.968258,3.33359,1.49996,3.5685,C,1,06/02/2019 15:51,16.5876,15.2774
607,0,1,4,12184.51998,2353.96998,0.980757,3.37822,1.50011,3.5714,C,1,06/02/2019 15:51,16.6046,15.2943
608,0,1,4,12214.51998,2383.96998,0.993256,3.42287,1.49981,3.574,C,1,06/02/2019 15:52,16.6215,15.3112
609,0,1,4,12244.51998,2413.96998,1.00576,3.46757,1.49996,3.5769,C,1,06/02/2019 15:52,16.6385,15.3619
610,0,1,4,12274.51998,2443.96998,1.01825,3.51229,1.49966,3.5793,C,1,06/02/2019 15:53,16.6385,15.3619
611,0,1,4,12304.51998,2473.96998,1.03075,3.55705,1.49996,3.5824,C,1,06/02/2019 15:53,16.6554,15.3788
612,0,1,4,12334.51998,2503.96998,1.04325,3.60184,1.49981,3.5846,C,1,06/02/2019 15:54,16.6046,15.3619
613,0,1,4,12364.51998,2533.96998,1.05575,3.64666,1.49981,3.5874,C,1,06/02/2019 15:54,16.6554,15.3619
614,0,1,4,12394.51998,2563.96998,1.06825,3.69152,1.4995,3.5901,C,1,06/02/2019 15:55,16.5707,15.3112
615,0,1,4,12424.51998,2593.96998,1.08075,3.73641,1.49996,3.5929,C,1,06/02/2019 15:55,16.5199,15.2774
616,0,1,4,12454.51998,2623.96998,1.09325,3.78134,1.49981,3.5953,C,1,06/02/2019 15:56,16.5707,15.2943
617,0,1,4,12484.51998,2653.96998,1.10575,3.82629,1.50011,3.5981,C,1,06/02/2019 15:56,16.5876,15.3281
618,0,1,4,12514.51998,2683.96998,1.11825,3.87128,1.49981,3.6005,C,1,06/02/2019 15:57,16.5537,15.3112
619,0,1,4,12544.51998,2713.96998,1.13075,3.9163,1.50011,3.6031,C,1,06/02/2019 15:57,16.5029,15.2774
620,0,1,4,12574.51998,2743.96998,1.14325,3.96136,1.50027,3.6057,C,1,06/02/2019 15:58,16.4182,15.2267
621,0,1,4,12604.51998,2773.96998,1.15575,4.00644,1.49996,3.6083,C,1,06/02/2019 15:58,16.4351,15.2098
622,0,1,4,12634.51998,2803.96998,1.16825,4.05156,1.50011,3.6109,C,1,06/02/2019 15:59,16.486,15.2436
623,0,1,4,12664.51998,2833.96998,1.18074,4.09671,1.49966,3.6133,C,1,06/02/2019 15:59,16.5029,15.2774
624,0,1,4,12694.51998,2863.96998,1.19324,4.14189,1.49996,3.6159,C,1,06/02/2019 16:00,16.5029,15.2943
625,0,1,4,12724.51998,2893.96998,1.20574,4.1871,1.49966,3.6184,C,1,06/02/2019 16:00,16.5707,15.3281
626,0,1,4,12754.51998,2923.96998,1.21824,4.23234,1.49981,3.6204,C,1,06/02/2019 16:01,16.5537,15.345
627,0,1,4,12784.51998,2953.96998,1.23074,4.27761,1.49981,3.6226,C,1,06/02/2019 16:01,16.6046,15.3788
628,0,1,4,12814.51998,2983.96998,1.24324,4.3229,1.49966,3.6245,C,1,06/02/2019 16:02,16.6046,15.3788
629,0,1,4,12844.51998,3013.96998,1.25574,4.36822,1.49935,3.6271,C,1,06/02/2019 16:02,16.5876,15.3788
630,0,1,4,12874.51998,3043.96998,1.26824,4.41357,1.49981,3.6291,C,1,06/02/2019 16:03,16.5368,15.345
631,0,1,4,12904.51998,3073.96998,1.28074,4.45894,1.50027,3.631,C,1,06/02/2019 16:03,16.486,15.2943
632,0,1,4,12934.51998,3103.96998,1.29324,4.50434,1.49996,3.633,C,1,06/02/2019 16:04,16.5029,15.3112
633,0,1,4,12964.51998,3133.96998,1.30574,4.54977,1.49966,3.6352,C,1,06/02/2019 16:04,16.5029,15.3281
634,0,1,4,12994.51998,3163.96998,1.31824,4.59521,1.49996,3.637,C,1,06/02/2019 16:05,16.4521,15.3112
635,0,1,4,13024.51998,3193.96998,1.33073,4.64069,1.50011,3.6387,C,1,06/02/2019 16:05,16.4182,15.2774
636,0,1,4,13054.51998,3223.96998,1.34323,4.68618,1.4995,3.6407,C,1,06/02/2019 16:06,16.4182,15.2774
637,0,1,4,13084.51998,3253.96998,1.35573,4.73169,1.50011,3.6425,C,1,06/02/2019 16:06,16.4012,15.2605
638,0,1,4,13114.51998,3283.96998,1.36823,4.77723,1.49981,3.644,C,1,06/02/2019 16:07,16.4521,15.2943
639,0,1,4,13144.51998,3313.96998,1.38073,4.82279,1.50011,3.6455,C,1,06/02/2019 16:07,16.469,15.3112
640,0,1,4,13174.51998,3343.96998,1.39323,4.86837,1.50011,3.6471,C,1,06/02/2019 16:08,16.469,15.345
641,0,1,4,13204.51998,3373.96998,1.40573,4.91396,1.49981,3.6486,C,1,06/02/2019 16:08,16.5199,15.345
642,0,1,4,13234.51998,3403.96998,1.41823,4.95958,1.49996,3.65,C,1,06/02/2019 16:09,16.5537,15.3957
643,0,1,4,13264.51998,3433.96998,1.43073,5.00521,1.50011,3.6515,C,1,06/02/2019 16:09,16.6215,15.4463
644,0,1,4,13294.51998,3463.96998,1.44323,5.05086,1.49981,3.6529,C,1,06/02/2019 16:10,16.6385,15.4801
645,0,1,4,13324.51998,3493.96998,1.45573,5.09653,1.50011,3.6548,C,1,06/02/2019 16:10,16.6554,15.497
646,0,1,4,13354.51998,3523.96998,1.46823,5.14221,1.49981,3.6559,C,1,06/02/2019 16:11,16.6724,15.5308
647,0,1,4,13384.51998,3553.96998,1.48073,5.18792,1.50011,3.6573,C,1,06/02/2019 16:11,16.7232,15.5646
648,0,1,4,13414.51998,3583.96998,1.49322,5.23364,1.50011,3.6588,C,1,06/02/2019 16:12,16.7401,15.5815
649,0,1,4,13444.51998,3613.96998,1.50572,5.27938,1.50011,3.66,C,1,06/02/2019 16:12,16.7401,15.5815
650,0,1,4,13474.51998,3643.96998,1.51822,5.32514,1.49996,3.6616,C,1,06/02/2019 16:13,16.7232,15.5815
651,0,1,4,13504.51998,3673.96998,1.53072,5.37091,1.49996,3.6626,C,1,06/02/2019 16:13,16.6554,15.4801
652,0,1,4,13534.51998,3703.96998,1.54322,5.4167,1.50011,3.6641,C,1,06/02/2019 16:14,16.5029,15.3788
653,0,1,4,13564.51998,3733.96998,1.55572,5.46251,1.49966,3.6657,C,1,06/02/2019 16:14,16.3843,15.2436
654,0,1,4,13594.51998,3763.96998,1.56822,5.50834,1.49966,3.6672,C,1,06/02/2019 16:15,16.1979,15.0747
655,0,1,4,13624.51998,3793.96998,1.58072,5.55418,1.49996,3.6681,C,1,06/02/2019 16:15,16.0793,14.9227
656,0,1,4,13654.51998,3823.96998,1.59322,5.60004,1.49966,3.6696,C,1,06/02/2019 16:16,15.9268,14.7876
657,0,1,4,13684.51998,3853.96998,1.60572,5.64592,1.4992,3.671,C,1,06/02/2019 16:16,15.7912,14.6693
658,0,1,4,13714.51998,3883.96998,1.61822,5.69182,1.50011,3.6725,C,1,06/02/2019 16:17,15.6896,14.568
659,0,1,4,13744.51998,3913.96998,1.63072,5.73773,1.50027,3.6739,C,1,06/02/2019 16:17,15.5879,14.4498
660,0,1,4,13774.51998,3943.96998,1.64321,5.78366,1.49996,3.6753,C,1,06/02/2019 16:18,15.4862,14.3653
661,0,1,4,13804.51998,3973.96998,1.65571,5.82961,1.49981,3.6768,C,1,06/02/2019 16:18,15.4015,14.2471
662,0,1,4,13834.51998,4003.96998,1.66821,5.87558,1.50042,3.6782,C,1,06/02/2019 16:19,15.2829,14.1626
663,0,1,4,13864.51998,4033.96998,1.68071,5.92156,1.4995,3.6797,C,1,06/02/2019 16:19,15.2321,14.0782
664,0,1,4,13894.51998,4063.96998,1.69321,5.96757,1.50011,3.6811,C,1,06/02/2019 16:20,15.1304,13.9768
665,0,1,4,13924.51998,4093.96998,1.70571,6.01359,1.49996,3.6825,C,1,06/02/2019 16:20,15.0457,13.8755
666,0,1,4,13954.51998,4123.96998,1.71821,6.05962,1.49966,3.6841,C,1,06/02/2019 16:21,14.9779,13.8248
667,0,1,4,13984.51998,4153.96998,1.73071,6.10568,1.49966,3.6852,C,1,06/02/2019 16:21,14.9101,13.7403
668,0,1,4,14014.51998,4183.96998,1.74321,6.15175,1.49996,3.6869,C,1,06/02/2019 16:22,14.8254,13.6728
669,0,1,4,14044.51998,4213.96998,1.75571,6.19785,1.50011,3.6883,C,1,06/02/2019 16:22,14.7746,13.6221
670,0,1,4,14074.51998,4243.96998,1.76821,6.24396,1.50027,3.6898,C,1,06/02/2019 16:23,14.7238,13.5545
671,0,1,4,14104.51998,4273.96998,1.78071,6.29009,1.4995,3.691,C,1,06/02/2019 16:23,14.6729,13.5039
672,0,1,4,14134.51998,4303.96998,1.79321,6.33623,1.49966,3.6927,C,1,06/02/2019 16:24,14.656,13.4363
673,0,1,4,14164.51998,4333.96998,1.8057,6.3824,1.49996,3.6942,C,1,06/02/2019 16:24,14.6051,13.4194
674,0,1,4,14194.51998,4363.96998,1.8182,6.42858,1.50011,3.6957,C,1,06/02/2019 16:25,14.5713,13.3687
675,0,1,4,14224.51998,4393.96998,1.8307,6.47479,1.4995,3.6973,C,1,06/02/2019 16:25,14.5543,13.3181
676,0,1,4,14254.51998,4423.96998,1.8432,6.52101,1.49981,3.6988,C,1,06/02/2019 16:26,27.6369,13.2843
677,0,1,4,14284.51998,4453.96998,1.8557,6.56725,1.50011,3.7005,C,1,06/02/2019 16:26,28.2031,26.9455
678,0,1,4,14314.51998,4483.96998,1.8682,6.61351,1.49966,3.7018,C,1,06/02/2019 16:27,28.2364,26.8957
679,0,1,4,14344.51998,4513.96998,1.8807,6.65979,1.49996,3.7031,C,1,06/02/2019 16:27,28.253,26.9621
680,0,1,4,14374.51998,4543.96998,1.8932,6.70608,1.50011,3.7047,C,1,06/02/2019 16:28,28.2197,26.9289
681,0,1,4,14404.51998,4573.96998,1.9057,6.7524,1.49966,3.7064,C,1,06/02/2019 16:28,28.2863,26.8957
682,0,1,4,14434.51998,4603.96998,1.9182,6.79874,1.49996,3.7079,C,1,06/02/2019 16:29,28.2364,26.9123
683,0,1,4,14464.51998,4633.96998,1.9307,6.8451,1.49996,3.7096,C,1,06/02/2019 16:29,28.2863,26.9455
684,0,1,4,14494.51998,4663.96998,1.9432,6.89147,1.49981,3.711,C,1,06/02/2019 16:30,28.303,26.9289
685,0,1,4,14524.51998,4693.96998,1.9557,6.93787,1.49966,3.7128,C,1,06/02/2019 16:30,28.3197,26.9289
686,0,1,4,14554.51998,4723.96998,1.96819,6.98428,1.49996,3.7144,C,1,06/02/2019 16:31,28.2863,26.9289
687,0,1,4,14584.51998,4753.96998,1.98069,7.03072,1.49996,3.7159,C,1,06/02/2019 16:31,28.353,26.8957
688,0,1,4,14614.51998,4783.96998,1.99319,7.07718,1.50011,3.7177,C,1,06/02/2019 16:32,28.353,26.8791
689,0,1,4,14644.51998,4813.96998,2.00569,7.12366,1.49981,3.7192,C,1,06/02/2019 16:32,28.3197,26.9289
690,0,1,4,14674.51998,4843.96998,2.01819,7.17015,1.49966,3.7209,C,1,06/02/2019 16:33,28.4029,26.8957
691,0,1,4,14704.51998,4873.96998,2.03069,7.21667,1.4995,3.7224,C,1,06/02/2019 16:33,28.3696,26.9289
692,0,1,4,14734.51998,4903.96998,2.04319,7.26321,1.49996,3.7244,C,1,06/02/2019 16:34,28.3696,26.9123
693,0,1,4,14764.51998,4933.96998,2.05569,7.30977,1.50011,3.7256,C,1,06/02/2019 16:34,28.4362,26.8957
694,0,1,4,14794.51998,4963.96998,2.06819,7.35635,1.49981,3.7276,C,1,06/02/2019 16:35,28.4196,26.9289
695,0,1,4,14824.51998,4993.96998,2.08069,7.40296,1.49966,3.729,C,1,06/02/2019 16:35,28.4029,26.9123
696,0,1,4,14854.51998,5023.96998,2.09319,7.44958,1.50072,3.731,C,1,06/02/2019 16:36,28.4862,26.8957
697,0,1,4,14884.51998,5053.96998,2.10569,7.49623,1.49966,3.7327,C,1,06/02/2019 16:36,28.4862,26.8791
698,0,1,4,14914.51998,5083.96998,2.11818,7.54289,1.4995,3.7343,C,1,06/02/2019 16:37,28.4862,26.8625
699,0,1,4,14944.51998,5113.96998,2.13068,7.58958,1.4995,3.736,C,1,06/02/2019 16:37,28.4529,26.9123
700,0,1,4,14974.51998,5143.96998,2.14318,7.63629,1.49981,3.7378,C,1,06/02/2019 16:38,28.4529,26.8957
701,0,1,4,15004.51998,5173.96998,2.15568,7.68303,1.49981,3.7398,C,1,06/02/2019 16:38,28.5195,26.8791
702,0,1,4,15034.51998,5203.96998,2.16818,7.72978,1.49996,3.7417,C,1,06/02/2019 16:39,28.5361,26.8791
703,0,1,4,15064.51998,5233.96998,2.18068,7.77656,1.49981,3.7433,C,1,06/02/2019 16:39,28.5195,26.8293
704,0,1,4,15094.51998,5263.96998,2.19318,7.82336,1.50042,3.745,C,1,06/02/2019 16:40,28.5195,26.8791
705,0,1,4,15124.51998,5293.96998,2.20568,7.87019,1.50027,3.7473,C,1,06/02/2019 16:40,28.5694,26.8791
706,0,1,4,15154.51998,5323.96998,2.21818,7.91704,1.50011,3.749,C,1,06/02/2019 16:41,28.5694,26.8625
707,0,1,4,15184.51998,5353.96998,2.23068,7.96391,1.50011,3.7508,C,1,06/02/2019 16:41,28.6194,26.8791
708,0,1,4,15214.51998,5383.96998,2.24318,8.01081,1.50011,3.7527,C,1,06/02/2019 16:42,28.6194,26.8791
709,0,1,4,15244.51998,5413.96998,2.25568,8.05772,1.49996,3.7546,C,1,06/02/2019 16:42,28.5528,26.9123
710,0,1,4,15274.51998,5443.96998,2.26818,8.10467,1.49996,3.7566,C,1,06/02/2019 16:43,28.636,26.9123
711,0,1,4,15304.51998,5473.96998,2.28067,8.15164,1.49966,3.7586,C,1,06/02/2019 16:43,28.6027,26.8957
712,0,1,4,15334.51998,5503.96998,2.29317,8.19863,1.50027,3.7607,C,1,06/02/2019 16:44,28.7027,26.8791
713,0,1,4,15364.51998,5533.96998,2.30567,8.24565,1.49996,3.7626,C,1,06/02/2019 16:44,28.6693,26.8791
714,0,1,4,15394.51998,5563.96998,2.31817,8.29269,1.50011,3.7644,C,1,06/02/2019 16:45,28.6693,26.8459
715,0,1,4,15424.51998,5593.96998,2.33067,8.33976,1.49996,3.7665,C,1,06/02/2019 16:45,28.7027,26.8459
716,0,1,4,15454.51998,5623.96998,2.34317,8.38685,1.49966,3.7685,C,1,06/02/2019 16:46,28.6693,26.8791
717,0,1,4,15484.51998,5653.96998,2.35567,8.43396,1.4995,3.7707,C,1,06/02/2019 16:46,28.636,26.8791
718,0,1,4,15514.51998,5683.96998,2.36817,8.48111,1.49966,3.7725,C,1,06/02/2019 16:47,28.736,26.8791
719,0,1,4,15544.51998,5713.96998,2.38067,8.52828,1.49966,3.7746,C,1,06/02/2019 16:47,28.7526,26.8791
720,0,1,4,15574.51998,5743.96998,2.39317,8.57547,1.49981,3.7769,C,1,06/02/2019 16:48,28.7693,26.8791
721,0,1,4,15604.51998,5773.96998,2.40567,8.6227,1.49981,3.7792,C,1,06/02/2019 16:48,28.7693,26.8625
722,0,1,4,15634.51998,5803.96998,2.41817,8.66994,1.50027,3.7812,C,1,06/02/2019 16:49,28.7526,26.8459
723,0,1,4,15664.51998,5833.96998,2.43066,8.71722,1.49996,3.7835,C,1,06/02/2019 16:49,28.736,26.8957
724,0,1,4,15694.51998,5863.96998,2.44316,8.76452,1.50011,3.7855,C,1,06/02/2019 16:50,28.736,26.8791
725,0,1,4,15724.51998,5893.96998,2.45566,8.81185,1.49966,3.7877,C,1,06/02/2019 16:50,28.7693,26.8459
726,0,1,4,15754.51998,5923.96998,2.46816,8.85921,1.50027,3.79,C,1,06/02/2019 16:51,28.736,26.8791
727,0,1,4,15784.51998,5953.96998,2.48066,8.9066,1.50011,3.7922,C,1,06/02/2019 16:51,28.7526,26.8791
728,0,1,4,15814.51998,5983.96998,2.49316,8.95401,1.50011,3.7943,C,1,06/02/2019 16:52,28.8026,26.8957
729,0,1,4,15844.51998,6013.96998,2.50566,9.00145,1.49981,3.7966,C,1,06/02/2019 16:52,28.7859,26.8791
730,0,1,4,15874.51998,6043.96998,2.51816,9.04892,1.49981,3.7989,C,1,06/02/2019 16:53,28.8692,26.8625
731,0,1,4,15904.51998,6073.96998,2.53066,9.09642,1.49981,3.8013,C,1,06/02/2019 16:53,28.8692,26.8625
732,0,1,4,15934.51998,6103.96998,2.54316,9.14395,1.49996,3.8036,C,1,06/02/2019 16:54,28.8525,26.8459
733,0,1,4,15964.51998,6133.96998,2.55566,9.19151,1.4995,3.8061,C,1,06/02/2019 16:54,28.8525,26.8791
734,0,1,4,15994.51998,6163.96998,2.56816,9.2391,1.49966,3.8083,C,1,06/02/2019 16:55,28.8192,26.8957
735,0,1,4,16024.51998,6193.96998,2.58066,9.28672,1.49981,3.8109,C,1,06/02/2019 16:55,28.8026,26.8625
736,0,1,4,16054.51998,6223.96998,2.59315,9.33437,1.49966,3.8131,C,1,06/02/2019 16:56,28.8858,26.8625
737,0,1,4,16084.51998,6253.96998,2.60565,9.38205,1.50011,3.8158,C,1,06/02/2019 16:56,28.9025,26.8459
738,0,1,4,16114.51998,6283.96998,2.61815,9.42976,1.49935,3.818,C,1,06/02/2019 16:57,28.8858,26.8957
739,0,1,4,16144.51998,6313.96998,2.63065,9.4775,1.50011,3.8206,C,1,06/02/2019 16:57,28.8525,26.8791
740,0,1,4,16174.51998,6343.96998,2.64315,9.52527,1.49935,3.8231,C,1,06/02/2019 16:58,28.8692,26.8791
741,0,1,4,16204.51998,6373.96998,2.65565,9.57307,1.50011,3.8256,C,1,06/02/2019 16:58,28.9358,26.8791
742,0,1,4,16234.51998,6403.96998,2.66815,9.6209,1.49981,3.8282,C,1,06/02/2019 16:59,28.9191,26.8791
743,0,1,4,16264.51998,6433.96998,2.68065,9.66877,1.49966,3.8306,C,1,06/02/2019 16:59,28.9191,26.8625
744,0,1,4,16294.51998,6463.96998,2.69315,9.71667,1.50011,3.8332,C,1,06/02/2019 17:00,28.8858,26.8127
745,0,1,4,16324.51998,6493.96998,2.70565,9.76459,1.49996,3.8358,C,1,06/02/2019 17:00,28.9025,26.8625
746,0,1,4,16354.51998,6523.96998,2.71815,9.81255,1.50011,3.8383,C,1,06/02/2019 17:01,28.8692,26.8791
747,0,1,4,16384.51998,6553.96998,2.73065,9.86055,1.50011,3.841,C,1,06/02/2019 17:01,28.8858,26.7961
748,0,1,4,16414.51998,6583.96998,2.74314,9.90857,1.49996,3.8434,C,1,06/02/2019 17:02,28.8692,26.8459
749,0,1,4,16444.51998,6613.96998,2.75564,9.95663,1.49981,3.846,C,1,06/02/2019 17:02,28.8692,26.8791
750,0,1,4,16474.51998,6643.96998,2.76814,10.0047,1.49981,3.8486,C,1,06/02/2019 17:03,28.8525,26.8127
751,0,1,4,16504.51998,6673.96998,2.78064,10.0528,1.50027,3.8512,C,1,06/02/2019 17:03,28.8692,26.8625
752,0,1,4,16534.51998,6703.96998,2.79314,10.101,1.49981,3.8538,C,1,06/02/2019 17:04,28.8525,26.8459
753,0,1,4,16564.51998,6733.96998,2.80564,10.1492,1.49996,3.8563,C,1,06/02/2019 17:04,28.9025,26.8459
754,0,1,4,16594.51998,6763.96998,2.81814,10.1974,1.50011,3.859,C,1,06/02/2019 17:05,28.9191,26.8127
755,0,1,4,16624.51998,6793.96998,2.83064,10.2457,1.49981,3.8616,C,1,06/02/2019 17:05,28.9358,26.8127
756,0,1,4,16654.51998,6823.96998,2.84314,10.2939,1.49981,3.8643,C,1,06/02/2019 17:06,28.9691,26.8127
757,0,1,4,16684.51998,6853.96998,2.85564,10.3423,1.49981,3.8668,C,1,06/02/2019 17:06,28.9358,26.8293
758,0,1,4,16714.51998,6883.96998,2.86814,10.3906,1.49996,3.8695,C,1,06/02/2019 17:07,28.8858,26.8127
759,0,1,4,16744.51998,6913.96998,2.88064,10.439,1.49966,3.872,C,1,06/02/2019 17:07,28.8692,26.7795
760,0,1,4,16774.51998,6943.96998,2.89314,10.4874,1.49996,3.8746,C,1,06/02/2019 17:08,28.7859,26.8459
761,0,1,4,16804.51998,6973.96998,2.90563,10.5359,1.49966,3.8772,C,1,06/02/2019 17:08,28.7859,26.8459
762,0,1,4,16834.51998,7003.96998,2.91813,10.5843,1.49996,3.8799,C,1,06/02/2019 17:09,28.8359,26.8293
763,0,1,4,16864.51998,7033.96998,2.93063,10.6328,1.50011,3.8825,C,1,06/02/2019 17:09,28.8359,26.8791
764,0,1,4,16894.51998,7063.96998,2.94313,10.6814,1.50011,3.8851,C,1,06/02/2019 17:10,28.8525,26.8791
765,0,1,4,16924.51998,7093.96998,2.95563,10.73,1.50011,3.8875,C,1,06/02/2019 17:10,28.8192,26.8293
766,0,1,4,16954.51998,7123.96998,2.96813,10.7786,1.49966,3.8901,C,1,06/02/2019 17:11,28.8525,26.7961
767,0,1,4,16984.51998,7153.96998,2.98063,10.8272,1.49966,3.8927,C,1,06/02/2019 17:11,28.8192,26.7961
768,0,1,4,17014.51998,7183.96998,2.99313,10.8759,1.49996,3.8953,C,1,06/02/2019 17:12,28.8525,26.8127
769,0,1,4,17044.51998,7213.96998,3.00563,10.9246,1.50011,3.8981,C,1,06/02/2019 17:12,28.8026,26.7795
770,0,1,4,17074.51998,7243.96998,3.01813,10.9733,1.50027,3.9005,C,1,06/02/2019 17:13,28.7693,26.8625
771,0,1,4,17104.51998,7273.96998,3.03063,11.0221,1.50011,3.903,C,1,06/02/2019 17:13,28.736,26.8625
772,0,1,4,17134.51998,7303.96998,3.04313,11.0709,1.49966,3.9055,C,1,06/02/2019 17:14,28.7693,26.8791
773,0,1,4,17164.51998,7333.96998,3.05562,11.1197,1.50011,3.908,C,1,06/02/2019 17:14,28.7693,26.8791
774,0,1,4,17194.51998,7363.96998,3.06812,11.1686,1.49966,3.9106,C,1,06/02/2019 17:15,28.7693,26.8957
775,0,1,4,17224.51998,7393.96998,3.08062,11.2175,1.49981,3.913,C,1,06/02/2019 17:15,28.736,26.8127
776,0,1,4,17254.51998,7423.96998,3.09312,11.2664,1.4995,3.9155,C,1,06/02/2019 17:16,28.7027,26.7795
777,0,1,4,17284.51998,7453.96998,3.10562,11.3154,1.49966,3.9181,C,1,06/02/2019 17:16,28.6693,26.8625
778,0,1,4,17314.51998,7483.96998,3.11812,11.3644,1.50027,3.9205,C,1,06/02/2019 17:17,28.7193,26.8459
779,0,1,4,17344.51998,7513.96998,3.13062,11.4134,1.49996,3.9229,C,1,06/02/2019 17:17,28.7193,26.8127
780,0,1,4,17374.51998,7543.96998,3.14312,11.4624,1.50011,3.9251,C,1,06/02/2019 17:18,28.7027,26.8293
781,0,1,4,17404.51998,7573.96998,3.15562,11.5115,1.49996,3.9277,C,1,06/02/2019 17:18,28.6527,26.7961
782,0,1,4,17434.51998,7603.96998,3.16812,11.5606,1.49996,3.93,C,1,06/02/2019 17:19,28.636,26.7961
783,0,1,4,17464.51998,7633.96998,3.18062,11.6098,1.50027,3.9326,C,1,06/02/2019 17:19,28.6527,26.7795
784,0,1,4,17494.51998,7663.96998,3.19312,11.6589,1.50011,3.9347,C,1,06/02/2019 17:20,28.6027,26.7961
785,0,1,4,17524.51998,7693.96998,3.20562,11.7081,1.49996,3.9374,C,1,06/02/2019 17:20,28.6027,26.8293
786,0,1,4,17554.51998,7723.96998,3.21811,11.7574,1.4995,3.9397,C,1,06/02/2019 17:21,28.636,26.7795
787,0,1,4,17584.51998,7753.96998,3.23061,11.8066,1.49996,3.942,C,1,06/02/2019 17:21,28.6194,26.7795
788,0,1,4,17614.51998,7783.96998,3.24311,11.8559,1.49966,3.9443,C,1,06/02/2019 17:22,28.5694,26.8127
789,0,1,4,17644.51998,7813.96998,3.25561,11.9052,1.49981,3.9467,C,1,06/02/2019 17:22,28.5528,26.8459
790,0,1,4,17674.51998,7843.96998,3.26811,11.9546,1.49996,3.9489,C,1,06/02/2019 17:23,28.5361,26.8293
791,0,1,4,17704.51998,7873.96998,3.28061,12.0039,1.50027,3.9513,C,1,06/02/2019 17:23,28.6027,26.8127
792,0,1,4,17734.51998,7903.96998,3.29311,12.0533,1.49996,3.9536,C,1,06/02/2019 17:24,28.5528,26.7961
793,0,1,4,17764.51998,7933.96998,3.30561,12.1028,1.49966,3.9557,C,1,06/02/2019 17:24,28.6027,26.8459
794,0,1,4,17794.51998,7963.96998,3.31811,12.1522,1.50027,3.9582,C,1,06/02/2019 17:25,28.5694,26.8459
795,0,1,4,17824.51998,7993.96998,3.33061,12.2017,1.49996,3.9605,C,1,06/02/2019 17:25,28.5528,26.7961
796,0,1,4,17854.51998,8023.96998,3.34311,12.2512,1.49966,3.9626,C,1,06/02/2019 17:26,28.5528,26.8293
797,0,1,4,17884.51998,8053.96998,3.35561,12.3008,1.50011,3.9651,C,1,06/02/2019 17:26,28.5528,26.8127
798,0,1,4,17914.51998,8083.96998,3.36811,12.3504,1.49996,3.9672,C,1,06/02/2019 17:27,28.5528,26.8625
799,0,1,4,17944.51998,8113.96998,3.3806,12.4,1.50027,3.9696,C,1,06/02/2019 17:27,28.5694,26.8625
800,0,1,4,17974.51998,8143.96998,3.3931,12.4496,1.50011,3.9718,C,1,06/02/2019 17:28,28.5195,26.8459
801,0,1,4,18004.51998,8173.96998,3.4056,12.4993,1.49996,3.9742,C,1,06/02/2019 17:28,28.4695,26.8127
802,0,1,4,18034.51998,8203.96998,3.4181,12.5489,1.49996,3.9762,C,1,06/02/2019 17:29,28.5028,26.8127
803,0,1,4,18064.51998,8233.96998,3.4306,12.5987,1.49996,3.9786,C,1,06/02/2019 17:29,28.4862,26.8293
804,0,1,4,18094.51998,8263.96998,3.4431,12.6484,1.49966,3.9808,C,1,06/02/2019 17:30,28.4695,26.8293
805,0,1,4,18124.51998,8293.96998,3.4556,12.6982,1.50011,3.9831,C,1,06/02/2019 17:30,28.4695,26.8459
806,0,1,4,18154.51998,8323.96998,3.4681,12.748,1.49981,3.9852,C,1,06/02/2019 17:31,28.4862,26.8127
807,0,1,4,18184.51998,8353.96998,3.4806,12.7978,1.50011,3.9875,C,1,06/02/2019 17:31,28.4529,26.8127
808,0,1,4,18214.51998,8383.96998,3.4931,12.8476,1.49981,3.9898,C,1,06/02/2019 17:32,28.4529,26.8459
809,0,1,4,18244.51998,8413.96998,3.5056,12.8975,1.49966,3.9922,C,1,06/02/2019 17:32,28.4196,26.7795
810,0,1,4,18274.51998,8443.96998,3.5181,12.9474,1.50011,3.9942,C,1,06/02/2019 17:33,28.3696,26.7795
811,0,1,4,18304.51998,8473.96998,3.53059,12.9974,1.49981,3.9966,C,1,06/02/2019 17:33,28.3863,26.7795
812,0,1,4,18334.51998,8503.96998,3.54309,13.0473,1.49981,3.9988,C,1,06/02/2019 17:34,28.4196,26.7961
813,0,1,4,18364.51998,8533.96998,3.55559,13.0973,1.49981,4.0014,C,1,06/02/2019 17:34,28.4196,26.7961
814,0,1,4,18394.51998,8563.96998,3.56809,13.1474,1.50011,4.0034,C,1,06/02/2019 17:35,28.3863,26.7961
815,0,1,4,18424.51998,8593.96998,3.58059,13.1974,1.50011,4.0058,C,1,06/02/2019 17:35,28.3696,26.7961
816,0,1,4,18454.51998,8623.96998,3.59309,13.2475,1.49966,4.0081,C,1,06/02/2019 17:36,28.3863,26.8127
817,0,1,4,18484.51998,8653.96998,3.60559,13.2976,1.49981,4.0105,C,1,06/02/2019 17:36,28.4029,26.8127
818,0,1,4,18514.51998,8683.96998,3.61809,13.3478,1.49981,4.013,C,1,06/02/2019 17:37,28.4196,26.8127
819,0,1,4,18544.51998,8713.96998,3.63059,13.3979,1.49981,4.0154,C,1,06/02/2019 17:37,28.4029,26.8293
820,0,1,4,18574.51998,8743.96998,3.64309,13.4482,1.49981,4.018,C,1,06/02/2019 17:38,28.4362,26.8293
821,0,1,4,18604.51998,8773.96998,3.65559,13.4984,1.49981,4.0204,C,1,06/02/2019 17:38,28.3863,26.8127
822,0,1,4,18634.51998,8803.96998,3.66809,13.5487,1.49966,4.023,C,1,06/02/2019 17:39,28.3696,26.7961
823,0,1,4,18664.51998,8833.96998,3.68059,13.599,1.49981,4.0256,C,1,06/02/2019 17:39,28.353,26.7795
824,0,1,4,18694.51998,8863.96998,3.69308,13.6493,1.49996,4.0279,C,1,06/02/2019 17:40,28.3363,26.8625
825,0,1,4,18724.51998,8893.96998,3.70558,13.6997,1.49996,4.0305,C,1,06/02/2019 17:40,28.3363,26.8293
826,0,1,4,18754.51998,8923.96998,3.71808,13.75,1.49966,4.033,C,1,06/02/2019 17:41,28.353,26.8625
827,0,1,4,18784.51998,8953.96998,3.73058,13.8005,1.49996,4.0359,C,1,06/02/2019 17:41,28.3363,26.8791
828,0,1,4,18814.51998,8983.96998,3.74308,13.8509,1.50011,4.0385,C,1,06/02/2019 17:42,28.3696,26.8127
829,0,1,4,18844.51998,9013.96998,3.75558,13.9014,1.50027,4.0415,C,1,06/02/2019 17:42,28.3197,26.7795
830,0,1,4,18874.51998,9043.96998,3.76808,13.952,1.50011,4.0439,C,1,06/02/2019 17:43,28.3197,26.7795
831,0,1,4,18904.51998,9073.96998,3.78058,14.0025,1.49981,4.0468,C,1,06/02/2019 17:43,28.353,26.7795
832,0,1,4,18934.51998,9103.96998,3.79308,14.0531,1.50011,4.0497,C,1,06/02/2019 17:44,28.3696,26.8127
833,0,1,4,18964.51998,9133.96998,3.80558,14.1038,1.49966,4.0522,C,1,06/02/2019 17:44,28.3696,26.8293
834,0,1,4,18994.51998,9163.96998,3.81808,14.1544,1.49996,4.0551,C,1,06/02/2019 17:45,28.353,26.8127
835,0,1,4,19024.51998,9193.96998,3.83058,14.2051,1.50011,4.0578,C,1,06/02/2019 17:45,28.3863,26.8293
836,0,1,4,19054.51998,9223.96998,3.84308,14.2559,1.49981,4.0607,C,1,06/02/2019 17:46,28.353,26.8459
837,0,1,4,19084.51998,9253.96998,3.85557,14.3066,1.50027,4.0638,C,1,06/02/2019 17:46,28.3363,26.8625
838,0,1,4,19114.51998,9283.96998,3.86807,14.3575,1.49981,4.0668,C,1,06/02/2019 17:47,28.3197,26.8459
839,0,1,4,19144.51998,9313.96998,3.88057,14.4083,1.49996,4.0696,C,1,06/02/2019 17:47,28.353,26.8459
840,0,1,4,19174.51998,9343.96998,3.89307,14.4592,1.49981,4.0728,C,1,06/02/2019 17:48,28.3863,26.8127
841,0,1,4,19204.51998,9373.96998,3.90557,14.5101,1.49981,4.0757,C,1,06/02/2019 17:48,28.3863,26.8293
842,0,1,4,19234.51998,9403.96998,3.91807,14.5611,1.4995,4.0786,C,1,06/02/2019 17:49,28.353,26.8127
843,0,1,4,19264.51998,9433.96998,3.93057,14.6121,1.49996,4.0818,C,1,06/02/2019 17:49,28.3363,26.7629
844,0,1,4,19294.51998,9463.96998,3.94307,14.6631,1.49966,4.0848,C,1,06/02/2019 17:50,28.353,26.7795
845,0,1,4,19324.51998,9493.96998,3.95557,14.7142,1.50027,4.0882,C,1,06/02/2019 17:50,28.3696,26.7795
846,0,1,4,19354.51998,9523.96998,3.96807,14.7653,1.49966,4.0911,C,1,06/02/2019 17:51,28.3363,26.7795
847,0,1,4,19384.51998,9553.96998,3.98057,14.8165,1.50011,4.0943,C,1,06/02/2019 17:51,28.353,26.7795
848,0,1,4,19414.51998,9583.96998,3.99307,14.8677,1.49981,4.0972,C,1,06/02/2019 17:52,28.3696,26.7961
849,0,1,4,19444.51998,9613.96998,4.00556,14.9189,1.49981,4.1004,C,1,06/02/2019 17:52,28.3696,26.7795
850,0,1,4,19474.51998,9643.96998,4.01806,14.9702,1.4995,4.1035,C,1,06/02/2019 17:53,28.353,26.7795
851,0,1,4,19504.51998,9673.96998,4.03056,15.0215,1.49996,4.1065,C,1,06/02/2019 17:53,28.3696,26.7795
852,0,1,4,19534.51998,9703.96998,4.04306,15.0728,1.49966,4.1097,C,1,06/02/2019 17:54,28.3696,26.7961
853,0,1,4,19564.51998,9733.96998,4.05556,15.1242,1.4995,4.1126,C,1,06/02/2019 17:54,28.3863,26.7795
854,0,1,4,19594.51998,9763.96998,4.06806,15.1757,1.49981,4.1157,C,1,06/02/2019 17:55,28.3863,26.7961
855,0,1,4,19624.51998,9793.96998,4.08056,15.2271,1.49996,4.1189,C,1,06/02/2019 17:55,28.4029,26.7961
856,0,1,4,19654.51998,9823.96998,4.09306,15.2786,1.49996,4.1218,C,1,06/02/2019 17:56,28.3863,26.7961
857,0,1,4,19684.51998,9853.96998,4.10556,15.3302,1.49981,4.125,C,1,06/02/2019 17:56,28.3363,26.7961
858,0,1,4,19714.51998,9883.96998,4.11806,15.3817,1.50011,4.1277,C,1,06/02/2019 17:57,28.353,26.7795
859,0,1,4,19744.51998,9913.96998,4.13056,15.4333,1.49996,4.1308,C,1,06/02/2019 17:57,28.3863,26.7795
860,0,1,4,19774.51998,9943.96998,4.14306,15.485,1.50011,4.1337,C,1,06/02/2019 17:58,28.4196,26.7795
861,0,1,4,19804.51998,9973.96998,4.15556,15.5367,1.49996,4.1364,C,1,06/02/2019 17:58,28.4362,26.7961
862,0,1,4,19834.51998,10003.96998,4.16805,15.5884,1.49966,4.1392,C,1,06/02/2019 17:59,28.3863,26.8127
863,0,1,4,19864.51998,10033.96998,4.18055,15.6402,1.50011,4.1421,C,1,06/02/2019 17:59,28.4196,26.7961
864,0,1,4,19894.51998,10063.96998,4.19305,15.6919,1.49981,4.1447,C,1,06/02/2019 18:00,28.4029,26.8127
865,0,1,4,19924.51998,10093.96998,4.20555,15.7438,1.50011,4.1476,C,1,06/02/2019 18:00,28.4196,26.8127
866,0,1,4,19954.51998,10123.96998,4.21805,15.7956,1.50011,4.15,C,1,06/02/2019 18:01,28.4362,26.8127
867,0,1,4,19984.51998,10153.96998,4.23055,15.8475,1.50011,4.1527,C,1,06/02/2019 18:01,28.4529,26.8459
868,0,1,4,20014.51998,10183.96998,4.24305,15.8994,1.49996,4.155,C,1,06/02/2019 18:02,28.4362,26.8293
869,0,1,4,20044.51998,10213.96998,4.25555,15.9514,1.49966,4.1573,C,1,06/02/2019 18:02,28.4362,26.8127
870,0,1,4,20074.51998,10243.96998,4.26805,16.0034,1.49996,4.1599,C,1,06/02/2019 18:03,28.4196,26.7961
871,0,1,4,20104.51998,10273.96998,4.28055,16.0554,1.50011,4.1621,C,1,06/02/2019 18:03,28.4196,26.8127
872,0,1,4,20134.51998,10303.96998,4.29305,16.1074,1.49966,4.1645,C,1,06/02/2019 18:04,28.4196,26.7961
873,0,1,4,20164.51998,10333.96998,4.30555,16.1595,1.49981,4.1663,C,1,06/02/2019 18:04,28.4029,26.8293
874,0,1,4,20194.51998,10363.96998,4.31804,16.2116,1.49981,4.1686,C,1,06/02/2019 18:05,28.4362,26.7961
875,0,1,4,20224.51998,10393.96998,4.33054,16.2637,1.50027,4.1703,C,1,06/02/2019 18:05,28.4029,26.7961
876,0,1,4,20254.51998,10423.96998,4.34304,16.3158,1.49981,4.1723,C,1,06/02/2019 18:06,28.4196,26.7961
877,0,1,4,20284.51998,10453.96998,4.35554,16.368,1.49996,4.1741,C,1,06/02/2019 18:06,28.4529,26.7795
878,0,1,4,20314.51998,10483.96998,4.36804,16.4202,1.50027,4.1758,C,1,06/02/2019 18:07,28.4196,26.8459
879,0,1,4,20344.51998,10513.96998,4.38054,16.4724,1.49966,4.1772,C,1,06/02/2019 18:07,28.4362,26.8459
880,0,1,4,20374.51998,10543.96998,4.39304,16.5246,1.49966,4.1788,C,1,06/02/2019 18:08,28.4362,26.8127
881,0,1,4,20404.51998,10573.96998,4.40554,16.5768,1.50011,4.1805,C,1,06/02/2019 18:08,28.5195,26.8127
882,0,1,4,20434.51998,10603.96998,4.41804,16.6291,1.49981,4.1819,C,1,06/02/2019 18:09,28.4862,26.8459
883,0,1,4,20464.51998,10633.96998,4.43054,16.6814,1.49981,4.1833,C,1,06/02/2019 18:09,28.4695,26.8625
884,0,1,4,20494.51998,10663.96998,4.44304,16.7337,1.4995,4.1848,C,1,06/02/2019 18:10,28.4529,26.7961
885,0,1,4,20524.51998,10693.96998,4.45554,16.786,1.49935,4.1862,C,1,06/02/2019 18:10,28.4862,26.7961
886,0,1,4,20554.51998,10723.96998,4.46804,16.8383,1.49981,4.1875,C,1,06/02/2019 18:11,28.4695,26.7795
887,0,1,4,20584.51998,10753.96998,4.48053,16.8907,1.49996,4.1889,C,1,06/02/2019 18:11,28.4529,26.7795
888,0,1,4,20614.51998,10783.96998,4.49303,16.9431,1.49981,4.1901,C,1,06/02/2019 18:12,28.5361,26.8459
889,0,1,4,20644.51998,10813.96998,4.50553,16.9954,1.50011,4.1918,C,1,06/02/2019 18:12,28.4695,26.8459
890,0,1,4,20674.51998,10843.96998,4.51803,17.0478,1.49966,4.193,C,1,06/02/2019 18:13,28.5361,26.8293
891,0,1,4,20704.51998,10873.96998,4.53053,17.1003,1.49966,4.1944,C,1,06/02/2019 18:13,28.5361,26.8293
892,0,1,4,20734.51998,10903.96998,4.54303,17.1527,1.49996,4.1958,C,1,06/02/2019 18:14,28.5861,26.8293
893,0,1,4,20764.51998,10933.96998,4.55553,17.2051,1.49996,4.1971,C,1,06/02/2019 18:14,28.6027,26.8459
894,0,1,4,20794.51998,10963.96998,4.56803,17.2576,1.49981,4.1985,C,1,06/02/2019 18:15,28.6194,26.8459
895,0,1,4,20817.40998,10986.85998,4.57757,17.2977,1.49996,4.2,C,133,06/02/2019 18:15,28.5861,26.8459
