Repository: klinders/BatteryPeck

# BatteryToolkit

a ModelingToolkit based battery pack inspired by PyBaMM

## How to run

Running a simulation can be as easy as

```julia
using ModelingToolkit
using BatteryPeck

@mtkbuild sys = SingleCellPack(config=(96,2), Qcell=78);

e = Experiment([
    PowerStep(11000, 500),
    RestStep(8*3600),
]*7)

@time sol = simulate(sys,e, saveat=1)
```

## Experiment

The experiment can be defined using steps like
```julia
Experiment([
    PowerStep(11000, 500),
    RestStep(8*3600),
    DriveStep("speed comparison/power.csv", 3600/2),
    RestStep(8*3600),
    DriveStep("speed comparison/power.csv", 3600/2),
    ChargeStep(0.8, 11000),
    RestStep(6*3600)
]*100)
```

File: data/Chen2020/LGM50_cell03.csv (part 3 of 15)
Ch. max. I,10.000 A,,,,,,,,,,,,,
DisCh. max. I,10.000 A,,,,,,,,,,,,,
,,,,,,,,,,,,,,
Rec,Cycle P,Cycle C,Step,Test Time [s],Step Time [s],Capacity [Ah],Energy [Wh],Current [A],Voltage [V],Md,ES,DPT Time,Temperature Cell [degC],Temperature Chamber [degC]
896,0,1,5,20817.43998,0.03,4.57758,17.2977,1.60479,4.2023,C,0,06/02/2019 18:15,28.5861,26.8459
897,0,1,5,20847.43998,30.03,4.59,17.3499,1.46746,4.1999,C,1,06/02/2019 18:16,28.636,26.8625
898,0,1,5,20877.43998,60.03,4.6021,17.4007,1.43816,4.2,C,1,06/02/2019 18:16,28.636,26.8625
899,0,1,5,20907.43998,90.03,4.61397,17.4505,1.411,4.1999,C,1,06/02/2019 18:17,28.636,26.8625
900,0,1,5,20937.43998,120.03,4.62562,17.4995,1.38659,4.1997,C,1,06/02/2019 18:17,28.636,26.8127
901,0,1,5,20967.43998,150.03,4.63707,17.5476,1.36278,4.1999,C,1,06/02/2019 18:18,28.5861,26.8127
902,0,1,5,20997.43998,180.03,4.64833,17.5949,1.33867,4.2002,C,1,06/02/2019 18:18,28.5861,26.7961
903,0,1,5,21027.43998,210.03,4.65939,17.6413,1.31487,4.2,C,1,06/02/2019 18:19,28.5528,26.8127
904,0,1,5,21057.43998,240.03,4.67025,17.687,1.29213,4.1999,C,1,06/02/2019 18:19,28.5861,26.8127
905,0,1,5,21087.43998,270.03,4.68093,17.7318,1.26986,4.1999,C,1,06/02/2019 18:20,28.5861,26.8127
906,0,1,5,21117.43998,300.03,4.69141,17.7758,1.24697,4.1999,C,1,06/02/2019 18:20,28.5861,26.7961
907,0,1,5,21147.43998,330.03,4.7017,17.819,1.22286,4.2,C,1,06/02/2019 18:21,28.5694,26.7629
908,0,1,5,21177.43998,360.03,4.7118,17.8615,1.19997,4.1999,C,1,06/02/2019 18:21,28.5528,26.7795
909,0,1,5,21207.43998,390.03,4.72171,17.9031,1.17937,4.2,C,1,06/02/2019 18:22,28.5028,26.8625
910,0,1,5,21237.43998,420.03,4.73142,17.9439,1.15389,4.2002,C,1,06/02/2019 18:22,28.5028,26.7961
911,0,1,5,21267.43998,450.03,4.74094,17.9838,1.12978,4.2,C,1,06/02/2019 18:23,28.5028,26.7795
912,0,1,5,21297.43998,480.03,4.75026,18.023,1.1075,4.2,C,1,06/02/2019 18:23,28.5028,26.7795
913,0,1,5,21327.43998,510.03,4.75939,18.0614,1.08446,4.1999,C,1,06/02/2019 18:24,28.5028,26.7795
914,0,1,5,21357.43998,540.03,4.76833,18.0989,1.06233,4.1999,C,1,06/02/2019 18:24,28.4862,26.7961
915,0,1,5,21387.43998,570.03,4.77708,18.1356,1.037,4.2002,C,1,06/02/2019 18:25,28.4695,26.8127
916,0,1,5,21417.43998,600.03,4.78562,18.1715,1.01442,4.2002,C,1,06/02/2019 18:25,28.4362,26.7961
917,0,1,5,21447.43998,630.03,4.79398,18.2066,0.988632,4.2,C,1,06/02/2019 18:26,28.4196,26.7961
918,0,1,5,21477.43998,660.03,4.80213,18.2409,0.967575,4.2,C,1,06/02/2019 18:26,28.4196,26.8127
919,0,1,5,21507.43998,690.03,4.8101,18.2743,0.944076,4.2,C,1,06/02/2019 18:27,28.3863,26.7795
920,0,1,5,21537.43998,720.03,4.81787,18.3069,0.921492,4.2002,C,1,06/02/2019 18:27,28.3197,26.7795
921,0,1,5,21567.43998,750.03,4.82544,18.3388,0.897688,4.1999,C,1,06/02/2019 18:28,28.303,26.7629
922,0,1,5,21597.43998,780.03,4.83283,18.3698,0.876936,4.2,C,1,06/02/2019 18:28,28.2697,26.8625
923,0,1,5,21627.43998,810.03,4.84003,18.4,0.853132,4.1999,C,1,06/02/2019 18:29,28.253,26.8625
924,0,1,5,21657.43998,840.03,4.84704,18.4295,0.831312,4.2002,C,1,06/02/2019 18:29,28.2364,26.8625
925,0,1,5,21687.43998,870.03,4.85387,18.4581,0.807965,4.2,C,1,06/02/2019 18:30,28.2697,26.8459
926,0,1,5,21717.43998,900.03,4.86051,18.486,0.78584,4.1999,C,1,06/02/2019 18:30,28.253,26.8127
927,0,1,5,21747.43998,930.03,4.86696,18.5131,0.763867,4.2,C,1,06/02/2019 18:31,28.1864,26.7961
928,0,1,5,21777.43998,960.03,4.87323,18.5395,0.741894,4.2002,C,1,06/02/2019 18:31,28.1365,26.7795
929,0,1,5,21807.43998,990.03,4.87933,18.5651,0.720684,4.1999,C,1,06/02/2019 18:32,28.1198,26.7961
930,0,1,5,21837.43998,1020.03,4.88525,18.5899,0.699626,4.2,C,1,06/02/2019 18:32,28.1198,26.8127
931,0,1,5,21867.43998,1050.03,4.891,18.6141,0.678416,4.2,C,1,06/02/2019 18:33,28.1032,26.7961
932,0,1,5,21897.43998,1080.03,4.89657,18.6375,0.658732,4.2,C,1,06/02/2019 18:33,28.0699,26.8293
933,0,1,5,21927.43998,1110.03,4.90198,18.6602,0.637827,4.1999,C,1,06/02/2019 18:34,28.0532,26.7795
934,0,1,5,21957.43998,1140.03,4.90722,18.6822,0.618143,4.1999,C,1,06/02/2019 18:34,28.0199,26.8127
935,0,1,5,21987.43998,1170.03,4.91229,18.7035,0.600595,4.2002,C,1,06/02/2019 18:35,28.0199,26.8293
936,0,1,5,22017.43998,1200.03,4.91721,18.7242,0.580911,4.2,C,1,06/02/2019 18:35,27.92,26.7961
937,0,1,5,22047.43998,1230.03,4.92198,18.7442,0.564279,4.1999,C,1,06/02/2019 18:36,27.9533,26.7961
938,0,1,5,22077.43998,1260.03,4.92659,18.7636,0.544594,4.2002,C,1,06/02/2019 18:36,27.9366,26.7961
939,0,1,5,22107.43998,1290.03,4.93105,18.7823,0.525826,4.2,C,1,06/02/2019 18:37,27.8867,26.7961
940,0,1,5,22137.43998,1320.03,4.93537,18.8005,0.510719,4.2,C,1,06/02/2019 18:37,27.8034,26.8127
941,0,1,5,22167.43998,1350.03,4.93955,18.818,0.493324,4.1997,C,1,06/02/2019 18:38,27.7701,26.7297
942,0,1,5,22197.43998,1380.03,4.94359,18.835,0.476844,4.1999,C,1,06/02/2019 18:38,27.7202,26.7795
943,0,1,5,22227.43998,1410.03,4.94749,18.8514,0.46067,4.1999,C,1,06/02/2019 18:39,27.7368,26.7629
944,0,1,5,22257.43998,1440.03,4.95126,18.8672,0.444648,4.2,C,1,06/02/2019 18:39,27.7035,26.7463
945,0,1,5,22287.43998,1470.03,4.95492,18.8826,0.429541,4.2002,C,1,06/02/2019 18:40,27.6702,26.7463
946,0,1,5,22317.43998,1500.03,4.95844,18.8973,0.415503,4.1999,C,1,06/02/2019 18:40,27.6536,26.7297
947,0,1,5,22347.43998,1530.03,4.96184,18.9116,0.402533,4.1999,C,1,06/02/2019 18:41,27.6036,26.7297
948,0,1,5,22377.43998,1560.03,4.96512,18.9254,0.387121,4.2,C,1,06/02/2019 18:41,27.5703,26.7961
949,0,1,5,22407.43998,1590.03,4.96829,18.9387,0.374151,4.1999,C,1,06/02/2019 18:42,27.5536,26.7795
950,0,1,5,22437.43998,1620.03,4.97135,18.9516,0.361028,4.2,C,1,06/02/2019 18:42,27.537,26.7961
951,0,1,5,22467.43998,1650.03,4.97431,18.964,0.349126,4.2,C,1,06/02/2019 18:43,27.5037,26.7131
952,0,1,5,22497.43998,1680.03,4.97716,18.976,0.337224,4.2,C,1,06/02/2019 18:43,27.4704,26.7131
953,0,1,5,22527.43998,1710.03,4.97992,18.9876,0.323186,4.1999,C,1,06/02/2019 18:44,27.4204,26.7463
954,0,1,5,22557.43998,1740.03,4.98258,18.9987,0.312657,4.2,C,1,06/02/2019 18:44,27.3871,26.7463
955,0,1,5,22587.43998,1770.03,4.98514,19.0095,0.301213,4.1999,C,1,06/02/2019 18:45,27.3538,26.7463
956,0,1,5,22617.43998,1800.03,4.98761,19.0199,0.2916,4.2002,C,1,06/02/2019 18:45,27.3538,26.7463
957,0,1,5,22647.43998,1830.03,4.99,19.0299,0.282902,4.1999,C,1,06/02/2019 18:46,27.3205,26.7463
958,0,1,5,22677.43998,1860.03,4.99231,19.0396,0.272068,4.2,C,1,06/02/2019 18:46,27.2872,26.7297
959,0,1,5,22707.43998,1890.03,4.99453,19.0489,0.261997,4.2,C,1,06/02/2019 18:47,27.3205,26.7131
960,0,1,5,22737.43998,1920.03,4.99668,19.058,0.252995,4.1999,C,1,06/02/2019 18:47,27.3372,26.7297
961,0,1,5,22767.43998,1950.03,4.99875,19.0666,0.243687,4.1999,C,1,06/02/2019 18:48,27.3205,26.7463
962,0,1,5,22797.43998,1980.03,5.00074,19.075,0.236515,4.2002,C,1,06/02/2019 18:48,27.2539,26.7131
963,0,1,5,22827.43998,2010.03,5.00267,19.0831,0.22797,4.1999,C,1,06/02/2019 18:49,27.2539,26.7297
964,0,1,5,22857.43998,2040.03,5.00453,19.091,0.219577,4.2,C,1,06/02/2019 18:49,27.2539,26.7463
965,0,1,5,22887.43998,2070.03,5.00633,19.0985,0.211337,4.2,C,1,06/02/2019 18:50,27.2206,26.7463
966,0,1,5,22917.43998,2100.03,5.00806,19.1058,0.204471,4.2,C,1,06/02/2019 18:50,27.1873,26.7463
967,0,1,5,22947.43998,2130.03,5.00974,19.1128,0.197757,4.2,C,1,06/02/2019 18:51,27.1873,26.7297
968,0,1,5,22977.43998,2160.03,5.01135,19.1196,0.191959,4.1999,C,1,06/02/2019 18:51,27.1373,26.7297
969,0,1,5,23007.43998,2190.03,5.01292,19.1262,0.183261,4.1999,C,1,06/02/2019 18:52,27.104,26.6965
970,0,1,5,23037.43998,2220.03,5.01442,19.1325,0.177462,4.2,C,1,06/02/2019 18:52,27.0707,26.6965
971,0,1,5,23067.43998,2250.03,5.01588,19.1386,0.171969,4.2,C,1,06/02/2019 18:53,27.0707,26.6965
972,0,1,5,23097.43998,2280.03,5.01729,19.1445,0.165408,4.1999,C,1,06/02/2019 18:53,27.0707,26.6965
973,0,1,5,23127.43998,2310.03,5.01865,19.1502,0.160678,4.1999,C,1,06/02/2019 18:54,27.0541,26.6965
974,0,1,5,23157.43998,2340.03,5.01996,19.1557,0.152743,4.2,C,1,06/02/2019 18:54,27.0208,26.6965
975,0,1,5,23187.43998,2370.03,5.02123,19.1611,0.149233,4.2,C,1,06/02/2019 18:55,27.0208,26.6965
976,0,1,5,23217.43998,2400.03,5.02245,19.1662,0.144808,4.2,C,1,06/02/2019 18:55,27.0041,26.6799
977,0,1,5,23247.43998,2430.03,5.02363,19.1712,0.138399,4.2,C,1,06/02/2019 18:56,26.9542,26.6965
978,0,1,5,23277.43998,2460.03,5.02478,19.176,0.1355,4.2,C,1,06/02/2019 18:56,26.9209,26.6467
979,0,1,5,23307.43998,2490.03,5.02589,19.1806,0.130312,4.1999,C,1,06/02/2019 18:57,26.9209,26.6467
980,0,1,5,23337.43998,2520.03,5.02696,19.1851,0.12604,4.2,C,1,06/02/2019 18:57,26.9209,26.6633
981,0,1,5,23367.43998,2550.03,5.028,19.1895,0.122683,4.2,C,1,06/02/2019 18:58,26.8709,26.6467
982,0,1,5,23397.43998,2580.03,5.029,19.1937,0.118868,4.1999,C,1,06/02/2019 18:58,26.8876,26.6633
983,0,1,5,23427.43998,2610.03,5.02998,19.1978,0.115969,4.2002,C,1,06/02/2019 18:59,26.8876,26.6799
984,0,1,5,23457.43998,2640.03,5.03092,19.2018,0.113375,4.1999,C,1,06/02/2019 18:59,26.8543,26.6799
985,0,1,5,23487.43998,2670.03,5.03184,19.2056,0.108797,4.2,C,1,06/02/2019 19:00,26.8543,26.6633
986,0,1,5,23517.43998,2700.03,5.03272,19.2094,0.104677,4.2,C,1,06/02/2019 19:00,26.8543,26.6799
987,0,1,5,23547.43998,2730.03,5.03358,19.213,0.100404,4.2002,C,1,06/02/2019 19:01,26.8543,26.6965
988,0,1,5,23577.43998,2760.03,5.03441,19.2164,0.0994888,4.2,C,1,06/02/2019 19:01,26.821,26.6633
989,0,1,5,23607.43998,2790.03,5.03522,19.2198,0.0943008,4.2,C,1,06/02/2019 19:02,26.7876,26.6467
990,0,1,5,23637.43998,2820.03,5.036,19.2231,0.0921645,4.1999,C,1,06/02/2019 19:02,26.7543,26.6965
991,0,1,5,23667.43998,2850.03,5.03676,19.2263,0.0895705,4.1999,C,1,06/02/2019 19:03,26.7377,26.6633
992,0,1,5,23697.43998,2880.03,5.03749,19.2294,0.087129,4.2,C,1,06/02/2019 19:03,26.7543,26.7131
993,0,1,5,23727.43998,2910.03,5.0382,19.2324,0.0848402,4.1999,C,1,06/02/2019 19:04,26.7543,26.6633
994,0,1,5,23757.43998,2940.03,5.03889,19.2353,0.0828565,4.2,C,1,06/02/2019 19:04,26.771,26.6633
995,0,1,5,23787.43998,2970.03,5.03957,19.2381,0.0796521,4.2,C,1,06/02/2019 19:05,26.7543,26.6799
996,0,1,5,23817.43998,3000.03,5.04023,19.2409,0.0769055,4.2,C,1,06/02/2019 19:05,26.7543,26.6799
997,0,1,5,23847.43998,3030.03,5.04086,19.2435,0.0741588,4.2002,C,1,06/02/2019 19:06,26.7377,26.6799
998,0,1,5,23877.43998,3060.03,5.04148,19.2461,0.0729381,4.2,C,1,06/02/2019 19:06,26.7543,26.6965
999,0,1,5,23907.43998,3090.03,5.04208,19.2487,0.0704967,4.2,C,1,06/02/2019 19:07,26.721,26.6965
1000,0,1,5,23937.43998,3120.03,5.04267,19.2511,0.0682078,4.2,C,1,06/02/2019 19:07,26.7044,26.6965
1001,0,1,5,23967.43998,3150.03,5.04323,19.2535,0.0669871,4.2002,C,1,06/02/2019 19:08,26.7044,26.6965
1002,0,1,5,23997.43998,3180.03,5.04379,19.2558,0.0653086,4.1999,C,1,06/02/2019 19:08,26.6877,26.6799
1003,0,1,5,24027.43998,3210.03,5.04432,19.2581,0.0633249,4.2,C,1,06/02/2019 19:09,26.6711,26.6633
1004,0,1,5,24057.43998,3240.03,5.04485,19.2603,0.061799,4.2,C,1,06/02/2019 19:09,26.6544,26.6799
1005,0,1,5,24087.43998,3270.03,5.04536,19.2624,0.0595102,4.2,C,1,06/02/2019 19:10,26.6544,26.6633
1006,0,1,5,24117.43998,3300.03,5.04586,19.2645,0.0605783,4.2,C,1,06/02/2019 19:10,26.6378,26.6799
1007,0,1,5,24147.43998,3330.03,5.04634,19.2665,0.0550851,4.2,C,1,06/02/2019 19:11,26.6544,26.6633
1008,0,1,5,24177.43998,3360.03,5.04681,19.2685,0.0563058,4.2,C,1,06/02/2019 19:11,26.6378,26.6799
1009,0,1,5,24207.43998,3390.03,5.04727,19.2704,0.0543221,4.2,C,1,06/02/2019 19:12,26.6211,26.6633
1010,0,1,5,24237.43998,3420.03,5.04771,19.2723,0.0538643,4.2,C,1,06/02/2019 19:12,26.6045,26.6467
1011,0,1,5,24266.80998,3449.4,5.04814,19.2741,0.049897,4.2,C,132,06/02/2019 19:13,26.6045,26.6301
1012,0,1,6,24266.82,0.01002,0,0,0,4.1985,R,0,06/02/2019 19:13,26.6045,26.6301
1013,0,1,6,24296.82,30.01002,0,0,0,4.1975,R,1,06/02/2019 19:13,26.5878,26.6467
1014,0,1,6,24326.82,60.01002,0,0,0,4.1971,R,1,06/02/2019 19:14,26.6045,26.6633
1015,0,1,6,24356.82,90.01002,0,0,0,4.1968,R,1,06/02/2019 19:14,26.6045,26.6799
1016,0,1,6,24386.82,120.01002,0,0,0,4.1964,R,1,06/02/2019 19:15,26.5878,26.6799
1017,0,1,6,24416.82,150.01002,0,0,0,4.1964,R,1,06/02/2019 19:15,26.5545,26.6633
1018,0,1,6,24446.82,180.01002,0,0,0,4.1959,R,1,06/02/2019 19:16,26.5379,26.7131
1019,0,1,6,24476.82,210.01002,0,0,0,4.1956,R,1,06/02/2019 19:16,26.5046,26.6965
1020,0,1,6,24506.82,240.01002,0,0,0,4.1955,R,1,06/02/2019 19:17,26.5712,26.6799
1021,0,1,6,24536.82,270.01002,0,0,0,4.1953,R,1,06/02/2019 19:17,26.5712,26.6799
1022,0,1,6,24566.82,300.01002,0,0,0,4.1953,R,1,06/02/2019 19:18,26.5712,26.6633
1023,0,1,6,24596.82,330.01002,0,0,0,4.1949,R,1,06/02/2019 19:18,26.5545,26.6633
1024,0,1,6,24626.82,360.01002,0,0,0,4.1949,R,1,06/02/2019 19:19,26.5379,26.6633
1025,0,1,6,24656.82,390.01002,0,0,0,4.1947,R,1,06/02/2019 19:19,26.5379,26.6467
1026,0,1,6,24686.82,420.01002,0,0,0,4.1946,R,1,06/02/2019 19:20,26.5545,26.6633
1027,0,1,6,24716.82,450.01002,0,0,0,4.1944,R,1,06/02/2019 19:20,26.5379,26.6799
1028,0,1,6,24746.82,480.01002,0,0,0,4.1942,R,1,06/02/2019 19:21,26.5379,26.6799
1029,0,1,6,24776.82,510.01002,0,0,0,4.1941,R,1,06/02/2019 19:21,26.5712,26.6965
1030,0,1,6,24806.82,540.01002,0,0,0,4.1939,R,1,06/02/2019 19:22,26.4879,26.6633
1031,0,1,6,24836.82,570.01002,0,0,0,4.1936,R,1,06/02/2019 19:22,26.4879,26.7131
1032,0,1,6,24866.82,600.01002,0,0,0,4.1936,R,1,06/02/2019 19:23,26.4713,26.6965
1033,0,1,6,24896.82,630.01002,0,0,0,4.1936,R,1,06/02/2019 19:23,26.4879,26.7131
1034,0,1,6,24926.82,660.01002,0,0,0,4.1933,R,1,06/02/2019 19:24,26.4713,26.6301
1035,0,1,6,24956.82,690.01002,0,0,0,4.1933,R,1,06/02/2019 19:24,26.4546,26.6965
1036,0,1,6,24986.82,720.01002,0,0,0,4.1932,R,1,06/02/2019 19:25,26.4713,26.6467
1037,0,1,6,25016.82,750.01002,0,0,0,4.193,R,1,06/02/2019 19:25,26.4879,26.6633
1038,0,1,6,25046.82,780.01002,0,0,0,4.1929,R,1,06/02/2019 19:26,26.5046,26.6799
1039,0,1,6,25076.82,810.01002,0,0,0,4.1929,R,1,06/02/2019 19:26,26.4879,26.6633
1040,0,1,6,25106.82,840.01002,0,0,0,4.1927,R,1,06/02/2019 19:27,26.4713,26.6799
1041,0,1,6,25136.82,870.01002,0,0,0,4.1926,R,1,06/02/2019 19:27,26.4713,26.6467
1042,0,1,6,25166.82,900.01002,0,0,0,4.1927,R,1,06/02/2019 19:28,26.4546,26.6965
1043,0,1,6,25196.82,930.01002,0,0,0,4.1926,R,1,06/02/2019 19:28,26.4546,26.6965
1044,0,1,6,25226.82,960.01002,0,0,0,4.1924,R,1,06/02/2019 19:29,26.4213,26.6965
1045,0,1,6,25256.82,990.01002,0,0,0,4.1923,R,1,06/02/2019 19:29,26.438,26.7131
1046,0,1,6,25286.82,1020.01002,0,0,0,4.1923,R,1,06/02/2019 19:30,26.438,26.6467
1047,0,1,6,25316.82,1050.01002,0,0,0,4.1923,R,1,06/02/2019 19:30,26.438,26.6467
1048,0,1,6,25346.82,1080.01002,0,0,0,4.192,R,1,06/02/2019 19:31,26.4213,26.6965
1049,0,1,6,25376.82,1110.01002,0,0,0,4.1921,R,1,06/02/2019 19:31,26.4213,26.6965
1050,0,1,6,25406.82,1140.01002,0,0,0,4.192,R,1,06/02/2019 19:32,26.4046,26.6799
1051,0,1,6,25436.82,1170.01002,0,0,0,4.1918,R,1,06/02/2019 19:32,26.4713,26.6799
1052,0,1,6,25466.82,1200.01002,0,0,0,4.1918,R,1,06/02/2019 19:33,26.4546,26.6799
1053,0,1,6,25496.82,1230.01002,0,0,0,4.1917,R,1,06/02/2019 19:33,26.4546,26.6633
1054,0,1,6,25526.82,1260.01002,0,0,0,4.1917,R,1,06/02/2019 19:34,26.4546,26.6633
1055,0,1,6,25556.82,1290.01002,0,0,0,4.1915,R,1,06/02/2019 19:34,26.4879,26.6965
1056,0,1,6,25586.82,1320.01002,0,0,0,4.1912,R,1,06/02/2019 19:35,26.4879,26.7131
1057,0,1,6,25616.82,1350.01002,0,0,0,4.1913,R,1,06/02/2019 19:35,26.4879,26.7131
1058,0,1,6,25646.82,1380.01002,0,0,0,4.1913,R,1,06/02/2019 19:36,26.4713,26.7131
1059,0,1,6,25676.82,1410.01002,0,0,0,4.1913,R,1,06/02/2019 19:36,26.4713,26.6965
1060,0,1,6,25706.82,1440.01002,0,0,0,4.1912,R,1,06/02/2019 19:37,26.4546,26.6799
1061,0,1,6,25736.82,1470.01002,0,0,0,4.1909,R,1,06/02/2019 19:37,26.4713,26.6799
1062,0,1,6,25766.82,1500.01002,0,0,0,4.191,R,1,06/02/2019 19:38,26.4713,26.7131
1063,0,1,6,25796.82,1530.01002,0,0,0,4.191,R,1,06/02/2019 19:38,26.4046,26.7131
1064,0,1,6,25826.82,1560.01002,0,0,0,4.1907,R,1,06/02/2019 19:39,26.4046,26.6301
1065,0,1,6,25856.82,1590.01002,0,0,0,4.1906,R,1,06/02/2019 19:39,26.4213,26.6633
1066,0,1,6,25886.82,1620.01002,0,0,0,4.1906,R,1,06/02/2019 19:40,26.4213,26.6633
1067,0,1,6,25916.82,1650.01002,0,0,0,4.1907,R,1,06/02/2019 19:40,26.388,26.6633
1068,0,1,6,25946.82,1680.01002,0,0,0,4.1906,R,1,06/02/2019 19:41,26.3713,26.6965
1069,0,1,6,25976.82,1710.01002,0,0,0,4.1904,R,1,06/02/2019 19:41,26.3713,26.6799
1070,0,1,6,26006.82,1740.01002,0,0,0,4.1903,R,1,06/02/2019 19:42,26.438,26.6799
1071,0,1,6,26036.82,1770.01002,0,0,0,4.1903,R,1,06/02/2019 19:42,26.4213,26.6799
1072,0,1,6,26066.82,1800.01002,0,0,0,4.1901,R,1,06/02/2019 19:43,26.4213,26.6799
1073,0,1,6,26096.82,1830.01002,0,0,0,4.1903,R,1,06/02/2019 19:43,26.4213,26.6799
1074,0,1,6,26126.82,1860.01002,0,0,0,4.1903,R,1,06/02/2019 19:44,26.4213,26.6799
1075,0,1,6,26156.82,1890.01002,0,0,0,4.1903,R,1,06/02/2019 19:44,26.4213,26.6799
1076,0,1,6,26186.82,1920.01002,0,0,0,4.1901,R,1,06/02/2019 19:45,26.438,26.6799
1077,0,1,6,26216.82,1950.01002,0,0,0,4.19,R,1,06/02/2019 19:45,26.4546,26.6799
1078,0,1,6,26246.82,1980.01002,0,0,0,4.19,R,1,06/02/2019 19:46,26.388,26.6467
1079,0,1,6,26276.82,2010.01002,0,0,0,4.1898,R,1,06/02/2019 19:46,26.4046,26.6799
1080,0,1,6,26306.82,2040.01002,0,0,0,4.19,R,1,06/02/2019 19:47,26.4046,26.6799
1081,0,1,6,26336.82,2070.01002,0,0,0,4.1898,R,1,06/02/2019 19:47,26.4046,26.6633
1082,0,1,6,26366.82,2100.01002,0,0,0,4.1898,R,1,06/02/2019 19:48,26.388,26.6633
1083,0,1,6,26396.82,2130.01002,0,0,0,4.1897,R,1,06/02/2019 19:48,26.388,26.6633
1084,0,1,6,26426.82,2160.01002,0,0,0,4.1895,R,1,06/02/2019 19:49,26.4213,26.6799
1085,0,1,6,26456.82,2190.01002,0,0,0,4.1897,R,1,06/02/2019 19:49,26.4213,26.6799
1086,0,1,6,26486.82,2220.01002,0,0,0,4.1895,R,1,06/02/2019 19:50,26.4213,26.6799
1087,0,1,6,26516.82,2250.01002,0,0,0,4.1894,R,1,06/02/2019 19:50,26.4046,26.6799
1088,0,1,6,26546.82,2280.01002,0,0,0,4.1895,R,1,06/02/2019 19:51,26.4213,26.6965
1089,0,1,6,26576.82,2310.01002,0,0,0,4.1894,R,1,06/02/2019 19:51,26.4046,26.6799
1090,0,1,6,26606.82,2340.01002,0,0,0,4.1894,R,1,06/02/2019 19:52,26.4213,26.6965
1091,0,1,6,26636.82,2370.01002,0,0,0,4.1892,R,1,06/02/2019 19:52,26.438,26.7131
1092,0,1,6,26666.82,2400.01002,0,0,0,4.1894,R,1,06/02/2019 19:53,26.4213,26.6965
1093,0,1,6,26696.82,2430.01002,0,0,0,4.1894,R,1,06/02/2019 19:53,26.4213,26.6965
1094,0,1,6,26726.82,2460.01002,0,0,0,4.1892,R,1,06/02/2019 19:54,26.4213,26.6965
1095,0,1,6,26756.82,2490.01002,0,0,0,4.1892,R,1,06/02/2019 19:54,26.438,26.7131
1096,0,1,6,26786.82,2520.01002,0,0,0,4.1891,R,1,06/02/2019 19:55,26.4546,26.7131
1097,0,1,6,26816.82,2550.01002,0,0,0,4.1891,R,1,06/02/2019 19:55,26.3713,26.7131
1098,0,1,6,26846.82,2580.01002,0,0,0,4.1888,R,1,06/02/2019 19:56,26.388,26.6467
1099,0,1,6,26876.82,2610.01002,0,0,0,4.1889,R,1,06/02/2019 19:56,26.3713,26.6301
1100,0,1,6,26906.82,2640.01002,0,0,0,4.1888,R,1,06/02/2019 19:57,26.388,26.6301
1101,0,1,6,26936.82,2670.01002,0,0,0,4.1889,R,1,06/02/2019 19:57,26.388,26.6633
1102,0,1,6,26966.82,2700.01002,0,0,0,4.1889,R,1,06/02/2019 19:58,26.3713,26.6467
1103,0,1,6,26996.82,2730.01002,0,0,0,4.1888,R,1,06/02/2019 19:58,26.3713,26.7131
1104,0,1,6,27026.82,2760.01002,0,0,0,4.1888,R,1,06/02/2019 19:59,26.3713,26.6467
1105,0,1,6,27056.82,2790.01002,0,0,0,4.1888,R,1,06/02/2019 19:59,26.388,26.6467
1106,0,1,6,27086.82,2820.01002,0,0,0,4.1886,R,1,06/02/2019 20:00,26.388,26.6633
1107,0,1,6,27116.82,2850.01002,0,0,0,4.1889,R,1,06/02/2019 20:00,26.388,26.6467
1108,0,1,6,27146.82,2880.01002,0,0,0,4.1886,R,1,06/02/2019 20:01,26.3713,26.6467
1109,0,1,6,27176.82,2910.01002,0,0,0,4.1884,R,1,06/02/2019 20:01,26.338,26.6965
1110,0,1,6,27206.82,2940.01002,0,0,0,4.1884,R,1,06/02/2019 20:02,26.388,26.6633
1111,0,1,6,27236.82,2970.01002,0,0,0,4.1888,R,1,06/02/2019 20:02,26.4046,26.6799
1112,0,1,6,27266.82,3000.01002,0,0,0,4.1884,R,1,06/02/2019 20:03,26.388,26.6633
1113,0,1,6,27296.82,3030.01002,0,0,0,4.1883,R,1,06/02/2019 20:03,26.388,26.6633
1114,0,1,6,27326.82,3060.01002,0,0,0,4.1883,R,1,06/02/2019 20:04,26.388,26.6633
1115,0,1,6,27356.82,3090.01002,0,0,0,4.1881,R,1,06/02/2019 20:04,26.388,26.6633
1116,0,1,6,27386.82,3120.01002,0,0,0,4.1883,R,1,06/02/2019 20:05,26.388,26.6467
1117,0,1,6,27416.82,3150.01002,0,0,0,4.1884,R,1,06/02/2019 20:05,26.388,26.6633
1118,0,1,6,27446.82,3180.01002,0,0,0,4.188,R,1,06/02/2019 20:06,26.3713,26.6633
1119,0,1,6,27476.82,3210.01002,0,0,0,4.1881,R,1,06/02/2019 20:06,26.388,26.6467
1120,0,1,6,27506.82,3240.01002,0,0,0,4.1881,R,1,06/02/2019 20:07,26.3713,26.6467
1121,0,1,6,27536.82,3270.01002,0,0,0,4.1881,R,1,06/02/2019 20:07,26.388,26.6633
1122,0,1,6,27566.82,3300.01002,0,0,0,4.1881,R,1,06/02/2019 20:08,26.4046,26.6799
1123,0,1,6,27596.82,3330.01002,0,0,0,4.1878,R,1,06/02/2019 20:08,26.4046,26.7131
1124,0,1,6,27626.82,3360.01002,0,0,0,4.1878,R,1,06/02/2019 20:09,26.388,26.6799
1125,0,1,6,27656.82,3390.01002,0,0,0,4.188,R,1,06/02/2019 20:09,26.388,26.6633
1126,0,1,6,27686.82,3420.01002,0,0,0,4.1878,R,1,06/02/2019 20:10,26.388,26.6799
1127,0,1,6,27716.82,3450.01002,0,0,0,4.188,R,1,06/02/2019 20:10,26.3713,26.6633
1128,0,1,6,27746.82,3480.01002,0,0,0,4.1878,R,1,06/02/2019 20:11,26.388,26.6799
1129,0,1,6,27776.82,3510.01002,0,0,0,4.1875,R,1,06/02/2019 20:11,26.3547,26.6633
1130,0,1,6,27806.82,3540.01002,0,0,0,4.1878,R,1,06/02/2019 20:12,26.3713,26.6799
1131,0,1,6,27836.82,3570.01002,0,0,0,4.1877,R,1,06/02/2019 20:12,26.3713,26.6633
1132,0,1,6,27866.82,3600.01002,0,0,0,4.1877,R,1,06/02/2019 20:13,26.338,26.7131
1133,0,1,6,27896.82,3630.01002,0,0,0,4.1875,R,1,06/02/2019 20:13,26.3214,26.6965
1134,0,1,6,27926.82,3660.01002,0,0,0,4.1875,R,1,06/02/2019 20:14,26.4046,26.6965
1135,0,1,6,27956.82,3690.01002,0,0,0,4.1875,R,1,06/02/2019 20:14,26.4046,26.6799
1136,0,1,6,27986.82,3720.01002,0,0,0,4.1875,R,1,06/02/2019 20:15,26.388,26.6799
1137,0,1,6,28016.82,3750.01002,0,0,0,4.1875,R,1,06/02/2019 20:15,26.388,26.6633
1138,0,1,6,28046.82,3780.01002,0,0,0,4.1874,R,1,06/02/2019 20:16,26.388,26.6799
1139,0,1,6,28076.82,3810.01002,0,0,0,4.1875,R,1,06/02/2019 20:16,26.4046,26.6965
1140,0,1,6,28106.82,3840.01002,0,0,0,4.1874,R,1,06/02/2019 20:17,26.4046,26.6799
1141,0,1,6,28136.82,3870.01002,0,0,0,4.1874,R,1,06/02/2019 20:17,26.4213,26.6965
1142,0,1,6,28166.82,3900.01002,0,0,0,4.1872,R,1,06/02/2019 20:18,26.438,26.7131
1143,0,1,6,28196.82,3930.01002,0,0,0,4.1872,R,1,06/02/2019 20:18,26.3713,26.6799
1144,0,1,6,28226.82,3960.01002,0,0,0,4.1874,R,1,06/02/2019 20:19,26.3713,26.6633
1145,0,1,6,28256.82,3990.01002,0,0,0,4.1871,R,1,06/02/2019 20:19,26.388,26.6799
1146,0,1,6,28286.82,4020.01002,0,0,0,4.1874,R,1,06/02/2019 20:20,26.388,26.6799
1147,0,1,6,28316.82,4050.01002,0,0,0,4.1872,R,1,06/02/2019 20:20,26.3713,26.6965
1148,0,1,6,28346.82,4080.01002,0,0,0,4.1872,R,1,06/02/2019 20:21,26.3713,26.7297
1149,0,1,6,28376.82,4110.01002,0,0,0,4.1871,R,1,06/02/2019 20:21,26.3547,26.7297
1150,0,1,6,28406.82,4140.01002,0,0,0,4.1871,R,1,06/02/2019 20:22,26.338,26.7131
1151,0,1,6,28436.82,4170.01002,0,0,0,4.1871,R,1,06/02/2019 20:22,26.4046,26.6965
1152,0,1,6,28466.82,4200.01002,0,0,0,4.1871,R,1,06/02/2019 20:23,26.4213,26.6965
1153,0,1,6,28496.82,4230.01002,0,0,0,4.1871,R,1,06/02/2019 20:23,26.438,26.7131
1154,0,1,6,28526.82,4260.01002,0,0,0,4.1871,R,1,06/02/2019 20:24,26.4213,26.7131
1155,0,1,6,28556.82,4290.01002,0,0,0,4.1869,R,1,06/02/2019 20:24,26.4046,26.7131
1156,0,1,6,28586.82,4320.01002,0,0,0,4.1869,R,1,06/02/2019 20:25,26.4213,26.7297
1157,0,1,6,28616.82,4350.01002,0,0,0,4.1868,R,1,06/02/2019 20:25,26.4546,26.7463
1158,0,1,6,28646.82,4380.01002,0,0,0,4.1871,R,1,06/02/2019 20:26,26.4713,26.7463
1159,0,1,6,28676.82,4410.01002,0,0,0,4.1868,R,1,06/02/2019 20:26,26.438,26.7629
1160,0,1,6,28706.82,4440.01002,0,0,0,4.1868,R,1,06/02/2019 20:27,26.3713,26.7629
1161,0,1,6,28736.82,4470.01002,0,0,0,4.1869,R,1,06/02/2019 20:27,26.3713,26.7629
1162,0,1,6,28766.82,4500.01002,0,0,0,4.1869,R,1,06/02/2019 20:28,26.4213,26.7297
1163,0,1,6,28796.82,4530.01002,0,0,0,4.1868,R,1,06/02/2019 20:28,26.388,26.7131
1164,0,1,6,28826.82,4560.01002,0,0,0,4.1866,R,1,06/02/2019 20:29,26.4046,26.7131
1165,0,1,6,28856.82,4590.01002,0,0,0,4.1869,R,1,06/02/2019 20:29,26.4046,26.6965
1166,0,1,6,28886.82,4620.01002,0,0,0,4.1868,R,1,06/02/2019 20:30,26.388,26.6965
1167,0,1,6,28916.82,4650.01002,0,0,0,4.1868,R,1,06/02/2019 20:30,26.388,26.6965
1168,0,1,6,28946.82,4680.01002,0,0,0,4.1866,R,1,06/02/2019 20:31,26.3713,26.7629
1169,0,1,6,28976.82,4710.01002,0,0,0,4.1866,R,1,06/02/2019 20:31,26.388,26.6965
1170,0,1,6,29006.82,4740.01002,0,0,0,4.1866,R,1,06/02/2019 20:32,26.388,26.6965
1171,0,1,6,29036.82,4770.01002,0,0,0,4.1865,R,1,06/02/2019 20:32,26.388,26.6799
1172,0,1,6,29066.82,4800.01002,0,0,0,4.1868,R,1,06/02/2019 20:33,26.388,26.6965
1173,0,1,6,29096.82,4830.01002,0,0,0,4.1865,R,1,06/02/2019 20:33,26.4213,26.7297
1174,0,1,6,29126.82,4860.01002,0,0,0,4.1865,R,1,06/02/2019 20:34,26.388,26.7131
1175,0,1,6,29156.82,4890.01002,0,0,0,4.1865,R,1,06/02/2019 20:34,26.3713,26.7463
1176,0,1,6,29186.82,4920.01002,0,0,0,4.1865,R,1,06/02/2019 20:35,26.388,26.7131
1177,0,1,6,29216.82,4950.01002,0,0,0,4.1865,R,1,06/02/2019 20:35,26.4046,26.7131
1178,0,1,6,29246.82,4980.01002,0,0,0,4.1865,R,1,06/02/2019 20:36,26.4213,26.7463
1179,0,1,6,29276.82,5010.01002,0,0,0,4.1863,R,1,06/02/2019 20:36,26.4213,26.7463
1180,0,1,6,29306.82,5040.01002,0,0,0,4.1862,R,1,06/02/2019 20:37,26.4046,26.7297
1181,0,1,6,29336.82,5070.01002,0,0,0,4.1863,R,1,06/02/2019 20:37,26.3713,26.7629
1182,0,1,6,29366.82,5100.01002,0,0,0,4.1862,R,1,06/02/2019 20:38,26.3713,26.7629
1183,0,1,6,29396.82,5130.01002,0,0,0,4.1863,R,1,06/02/2019 20:38,26.3713,26.7463
1184,0,1,6,29426.82,5160.01002,0,0,0,4.1865,R,1,06/02/2019 20:39,26.3713,26.7629
1185,0,1,6,29456.82,5190.01002,0,0,0,4.1862,R,1,06/02/2019 20:39,26.3713,26.7629
1186,0,1,6,29486.82,5220.01002,0,0,0,4.1862,R,1,06/02/2019 20:40,26.3713,26.7131
1187,0,1,6,29516.82,5250.01002,0,0,0,4.1862,R,1,06/02/2019 20:40,26.388,26.7131
1188,0,1,6,29546.82,5280.01002,0,0,0,4.1862,R,1,06/02/2019 20:41,26.388,26.6965
1189,0,1,6,29576.82,5310.01002,0,0,0,4.186,R,1,06/02/2019 20:41,26.3713,26.7629
1190,0,1,6,29606.82,5340.01002,0,0,0,4.186,R,1,06/02/2019 20:42,26.3547,26.7463
1191,0,1,6,29636.82,5370.01002,0,0,0,4.1862,R,1,06/02/2019 20:42,26.3547,26.7463
1192,0,1,6,29666.82,5400.01002,0,0,0,4.1862,R,1,06/02/2019 20:43,26.3547,26.7463
1193,0,1,6,29696.82,5430.01002,0,0,0,4.1862,R,1,06/02/2019 20:43,26.3547,26.7629
1194,0,1,6,29726.82,5460.01002,0,0,0,4.1862,R,1,06/02/2019 20:44,26.3547,26.7297
1195,0,1,6,29756.82,5490.01002,0,0,0,4.1859,R,1,06/02/2019 20:44,26.4046,26.7463
1196,0,1,6,29786.82,5520.01002,0,0,0,4.1859,R,1,06/02/2019 20:45,26.388,26.7131
1197,0,1,6,29816.82,5550.01002,0,0,0,4.1859,R,1,06/02/2019 20:45,26.388,26.7297
1198,0,1,6,29846.82,5580.01002,0,0,0,4.186,R,1,06/02/2019 20:46,26.3713,26.6965
1199,0,1,6,29876.82,5610.01002,0,0,0,4.186,R,1,06/02/2019 20:46,26.3547,26.6965
1200,0,1,6,29906.82,5640.01002,0,0,0,4.1859,R,1,06/02/2019 20:47,26.3547,26.6965
1201,0,1,6,29936.82,5670.01002,0,0,0,4.1862,R,1,06/02/2019 20:47,26.3547,26.6965
1202,0,1,6,29966.82,5700.01002,0,0,0,4.186,R,1,06/02/2019 20:48,26.3713,26.7131
1203,0,1,6,29996.82,5730.01002,0,0,0,4.1859,R,1,06/02/2019 20:48,26.3713,26.7131
1204,0,1,6,30026.82,5760.01002,0,0,0,4.1859,R,1,06/02/2019 20:49,26.388,26.7297
1205,0,1,6,30056.82,5790.01002,0,0,0,4.1857,R,1,06/02/2019 20:49,26.4046,26.7463
1206,0,1,6,30086.82,5820.01002,0,0,0,4.1857,R,1,06/02/2019 20:50,26.4046,26.7463
1207,0,1,6,30116.82,5850.01002,0,0,0,4.1857,R,1,06/02/2019 20:50,26.4213,26.7629
1208,0,1,6,30146.82,5880.01002,0,0,0,4.1859,R,1,06/02/2019 20:51,26.388,26.6799
1209,0,1,6,30176.82,5910.01002,0,0,0,4.1855,R,1,06/02/2019 20:51,26.388,26.7795
1210,0,1,6,30206.82,5940.01002,0,0,0,4.1855,R,1,06/02/2019 20:52,26.3547,26.7463
1211,0,1,6,30236.82,5970.01002,0,0,0,4.1857,R,1,06/02/2019 20:52,26.388,26.7463
1212,0,1,6,30266.82,6000.01002,0,0,0,4.1859,R,1,06/02/2019 20:53,26.4046,26.7463
1213,0,1,6,30296.82,6030.01002,0,0,0,4.1857,R,1,06/02/2019 20:53,26.3547,26.7463
1214,0,1,6,30326.82,6060.01002,0,0,0,4.1854,R,1,06/02/2019 20:54,26.338,26.7463
1215,0,1,6,30356.82,6090.01002,0,0,0,4.1857,R,1,06/02/2019 20:54,26.3547,26.7463
1216,0,1,6,30386.82,6120.01002,0,0,0,4.1854,R,1,06/02/2019 20:55,26.338,26.7297
1217,0,1,6,30416.82,6150.01002,0,0,0,4.1855,R,1,06/02/2019 20:55,26.4046,26.7463
1218,0,1,6,30446.82,6180.01002,0,0,0,4.1855,R,1,06/02/2019 20:56,26.3713,26.7463
1219,0,1,6,30476.82,6210.01002,0,0,0,4.1855,R,1,06/02/2019 20:56,26.3547,26.7131
1220,0,1,6,30506.82,6240.01002,0,0,0,4.1854,R,1,06/02/2019 20:57,26.3214,26.6799
1221,0,1,6,30536.82,6270.01002,0,0,0,4.1854,R,1,06/02/2019 20:57,26.3214,26.6965
1222,0,1,6,30566.82,6300.01002,0,0,0,4.1855,R,1,06/02/2019 20:58,26.3214,26.6965
1223,0,1,6,30596.82,6330.01002,0,0,0,4.1855,R,1,06/02/2019 20:58,26.338,26.7297
1224,0,1,6,30626.82,6360.01002,0,0,0,4.1855,R,1,06/02/2019 20:59,26.3713,26.6965
1225,0,1,6,30656.82,6390.01002,0,0,0,4.1855,R,1,06/02/2019 20:59,26.3547,26.6965
1226,0,1,6,30686.82,6420.01002,0,0,0,4.1854,R,1,06/02/2019 21:00,26.338,26.6633
1227,0,1,6,30716.82,6450.01002,0,0,0,4.1854,R,1,06/02/2019 21:00,26.338,26.7297
1228,0,1,6,30746.82,6480.01002,0,0,0,4.1852,R,1,06/02/2019 21:01,26.3713,26.6965
1229,0,1,6,30776.82,6510.01002,0,0,0,4.1854,R,1,06/02/2019 21:01,26.388,26.7131
1230,0,1,6,30806.82,6540.01002,0,0,0,4.1852,R,1,06/02/2019 21:02,26.4046,26.7297
1231,0,1,6,30836.82,6570.01002,0,0,0,4.1852,R,1,06/02/2019 21:02,26.388,26.7297
1232,0,1,6,30866.82,6600.01002,0,0,0,4.1854,R,1,06/02/2019 21:03,26.388,26.7131
1233,0,1,6,30896.82,6630.01002,0,0,0,4.1851,R,1,06/02/2019 21:03,26.4046,26.7297
1234,0,1,6,30926.82,6660.01002,0,0,0,4.1852,R,1,06/02/2019 21:04,26.4213,26.7463
1235,0,1,6,30956.82,6690.01002,0,0,0,4.1854,R,1,06/02/2019 21:04,26.3713,26.7463
1236,0,1,6,30986.82,6720.01002,0,0,0,4.1851,R,1,06/02/2019 21:05,26.3713,26.7463
1237,0,1,6,31016.82,6750.01002,0,0,0,4.1848,R,1,06/02/2019 21:05,26.4046,26.7297
1238,0,1,6,31046.82,6780.01002,0,0,0,4.1851,R,1,06/02/2019 21:06,26.388,26.7463
1239,0,1,6,31076.82,6810.01002,0,0,0,4.1849,R,1,06/02/2019 21:06,26.3713,26.7297
1240,0,1,6,31106.82,6840.01002,0,0,0,4.1849,R,1,06/02/2019 21:07,26.3713,26.7297
1241,0,1,6,31136.82,6870.01002,0,0,0,4.1849,R,1,06/02/2019 21:07,26.3713,26.7463
1242,0,1,6,31166.82,6900.01002,0,0,0,4.1848,R,1,06/02/2019 21:08,26.3547,26.7131
1243,0,1,6,31196.82,6930.01002,0,0,0,4.1849,R,1,06/02/2019 21:08,26.388,26.7131
1244,0,1,6,31226.82,6960.01002,0,0,0,4.1848,R,1,06/02/2019 21:09,26.388,26.6965
1245,0,1,6,31256.82,6990.01002,0,0,0,4.1848,R,1,06/02/2019 21:09,26.388,26.7131
1246,0,1,6,31286.82,7020.01002,0,0,0,4.1846,R,1,06/02/2019 21:10,26.3547,26.6965
1247,0,1,6,31316.82,7050.01002,0,0,0,4.1846,R,1,06/02/2019 21:10,26.388,26.6799
1248,0,1,6,31346.82,7080.01002,0,0,0,4.1848,R,1,06/02/2019 21:11,26.3713,26.6799
1249,0,1,6,31376.82,7110.01002,0,0,0,4.1848,R,1,06/02/2019 21:11,26.3713,26.6799
1250,0,1,6,31406.82,7140.01002,0,0,0,4.1848,R,1,06/02/2019 21:12,26.3713,26.6965
1251,0,1,6,31436.82,7170.01002,0,0,0,4.1848,R,1,06/02/2019 21:12,26.388,26.7131
1252,0,1,6,31466.80998,7200,0,0,0,4.1848,R,129,06/02/2019 21:13,26.4046,26.7297
1253,0,2,7,31466.85,0.04002,0.00000405,0.00001687,0.499428,4.1692,D,0,06/02/2019 21:13,26.4046,26.7297
1254,0,2,7,31496.85,30.04002,0.00417058,0.017365,0.500191,4.1605,D,1,06/02/2019 21:13,26.4046,26.7463
1255,0,2,7,31526.85,60.04002,0.00833709,0.0346913,0.500038,4.1563,D,1,06/02/2019 21:14,26.4046,26.7297
1256,0,2,7,31556.85,90.04002,0.0125036,0.0520021,0.499886,4.1532,D,1,06/02/2019 21:14,26.3713,26.6467
1257,0,2,7,31586.85,120.04002,0.0166701,0.0692999,0.499733,4.1501,D,1,06/02/2019 21:15,26.3713,26.7297
1258,0,2,7,31616.85,150.04002,0.0208366,0.0865862,0.499886,4.1474,D,1,06/02/2019 21:15,26.3547,26.7131
1259,0,2,7,31646.85,180.04002,0.0250031,0.103862,0.499886,4.145,D,1,06/02/2019 21:16,26.3547,26.7463
1260,0,2,7,31676.85,210.04002,0.0291696,0.121127,0.499886,4.1425,D,1,06/02/2019 21:16,26.3547,26.7297
1261,0,2,7,31706.85,240.04002,0.0333361,0.138383,0.500038,4.1405,D,1,06/02/2019 21:17,26.338,26.7131
1262,0,2,7,31736.85,270.04002,0.0375026,0.15563,0.500038,4.1386,D,1,06/02/2019 21:17,26.338,26.7131
1263,0,2,7,31766.85,300.04002,0.0416692,0.172869,0.499886,4.1364,D,1,06/02/2019 21:18,26.338,26.7297
1264,0,2,7,31796.85,330.04002,0.0458357,0.190099,0.49958,4.1343,D,1,06/02/2019 21:18,26.3547,26.7297
1265,0,2,7,31826.85,360.04002,0.0500022,0.207321,0.500038,4.1326,D,1,06/02/2019 21:19,26.338,26.7297
1266,0,2,7,31856.85,390.04002,0.0541687,0.224536,0.500343,4.1308,D,1,06/02/2019 21:19,26.338,26.7297
1267,0,2,7,31886.85,420.04002,0.0583352,0.241743,0.499886,4.1288,D,1,06/02/2019 21:20,26.3214,26.7131
1268,0,2,7,31916.85,450.04002,0.0625017,0.258942,0.499733,4.127,D,1,06/02/2019 21:20,26.3214,26.6965
1269,0,2,7,31946.85,480.04002,0.0666682,0.276135,0.500343,4.1256,D,1,06/02/2019 21:21,26.388,26.7131
1270,0,2,7,31976.85,510.04002,0.0708347,0.293321,0.500038,4.1239,D,1,06/02/2019 21:21,26.3214,26.6965
1271,0,2,7,32006.85,540.04002,0.0750012,0.3105,0.500038,4.1222,D,1,06/02/2019 21:22,26.338,26.7297
1272,0,2,7,32036.85,570.04002,0.0791677,0.327672,0.500191,4.1209,D,1,06/02/2019 21:22,26.338,26.6633
1273,0,2,7,32066.85,600.04002,0.0833343,0.344839,0.499733,4.1193,D,1,06/02/2019 21:23,26.3214,26.6633
1274,0,2,7,32096.85,630.04002,0.0875008,0.361999,0.49958,4.118,D,1,06/02/2019 21:23,26.3214,26.7131
1275,0,2,7,32126.85,660.04002,0.0916673,0.379153,0.500191,4.1164,D,1,06/02/2019 21:24,26.3214,26.7131
1276,0,2,7,32156.85,690.04002,0.0958338,0.396302,0.499886,4.1149,D,1,06/02/2019 21:24,26.338,26.6965
1277,0,2,7,32186.85,720.04002,0.1,0.413445,0.499886,4.1138,D,1,06/02/2019 21:25,26.338,26.6799
1278,0,2,7,32216.85,750.04002,0.104167,0.430582,0.500191,4.1123,D,1,06/02/2019 21:25,26.338,26.6799
1279,0,2,7,32246.85,780.04002,0.108333,0.447713,0.500648,4.1111,D,1,06/02/2019 21:26,26.3547,26.6965
1280,0,2,7,32276.85,810.04002,0.1125,0.46484,0.500191,4.1099,D,1,06/02/2019 21:26,26.338,26.6799
1281,0,2,7,32306.85,840.04002,0.116666,0.481962,0.500038,4.1088,D,1,06/02/2019 21:27,26.338,26.6965
1282,0,2,7,32336.85,870.04002,0.120833,0.499079,0.499886,4.1076,D,1,06/02/2019 21:27,26.338,26.6799
1283,0,2,7,32366.85,900.04002,0.124999,0.51619,0.499733,4.1064,D,1,06/02/2019 21:28,26.3547,26.7131
1284,0,2,7,32396.85,930.04002,0.129166,0.533297,0.500496,4.1051,D,1,06/02/2019 21:28,26.3547,26.7131
1285,0,2,7,32426.85,960.04002,0.133332,0.5504,0.499733,4.1042,D,1,06/02/2019 21:29,26.3713,26.7131
1286,0,2,7,32456.85,990.04002,0.137499,0.567498,0.49958,4.1032,D,1,06/02/2019 21:29,26.3547,26.7131
1287,0,2,7,32486.85,1020.04002,0.141665,0.584592,0.500038,4.1022,D,1,06/02/2019 21:30,26.338,26.7131
1288,0,2,7,32516.85,1050.04002,0.145832,0.601681,0.499886,4.101,D,1,06/02/2019 21:30,26.3047,26.6965
1289,0,2,7,32546.85,1080.04002,0.149998,0.618766,0.499886,4.0999,D,1,06/02/2019 21:31,26.3214,26.6965
1290,0,2,7,32576.85,1110.04002,0.154165,0.635848,0.500038,4.099,D,1,06/02/2019 21:31,26.3214,26.6799
1291,0,2,7,32606.85,1140.04002,0.158331,0.652925,0.499733,4.0981,D,1,06/02/2019 21:32,26.3214,26.6965
1292,0,2,7,32636.85,1170.04002,0.162498,0.669998,0.499733,4.097,D,1,06/02/2019 21:32,26.3047,26.6633
1293,0,2,7,32666.85,1200.04002,0.166664,0.687068,0.500038,4.0961,D,1,06/02/2019 21:33,26.3214,26.6799
1294,0,2,7,32696.85,1230.04002,0.170831,0.704133,0.499886,4.0955,D,1,06/02/2019 21:33,26.338,26.6965
1295,0,2,7,32726.85,1260.04002,0.174998,0.721195,0.500191,4.0946,D,1,06/02/2019 21:34,26.3547,26.7131
1296,0,2,7,32756.85,1290.04002,0.179164,0.738253,0.499886,4.0938,D,1,06/02/2019 21:34,26.338,26.7131
1297,0,2,7,32786.85,1320.04002,0.183331,0.755309,0.499886,4.0931,D,1,06/02/2019 21:35,26.3547,26.7131
1298,0,2,7,32816.85,1350.04002,0.187497,0.77236,0.499886,4.092,D,1,06/02/2019 21:35,26.3547,26.7131
1299,0,2,7,32846.85,1380.04002,0.191664,0.789409,0.49958,4.0914,D,1,06/02/2019 21:36,26.338,26.7131
1300,0,2,7,32876.85,1410.04002,0.19583,0.806454,0.500038,4.0906,D,1,06/02/2019 21:36,26.3547,26.7131
1301,0,2,7,32906.85,1440.04002,0.199997,0.823496,0.500191,4.0897,D,1,06/02/2019 21:37,26.3547,26.7297
1302,0,2,7,32936.85,1470.04002,0.204163,0.840535,0.500343,4.0891,D,1,06/02/2019 21:37,26.3047,26.7131
1303,0,2,7,32966.85,1500.04002,0.20833,0.857571,0.500343,4.0883,D,1,06/02/2019 21:38,26.3214,26.6965
1304,0,2,7,32996.85,1530.04002,0.212496,0.874604,0.499886,4.0879,D,1,06/02/2019 21:38,26.3214,26.6965
1305,0,2,7,33026.85,1560.04002,0.216663,0.891634,0.49958,4.0868,D,1,06/02/2019 21:39,26.3547,26.7297
1306,0,2,7,33056.85,1590.04002,0.220829,0.908662,0.500191,4.0862,D,1,06/02/2019 21:39,26.3713,26.7131
1307,0,2,7,33086.85,1620.04002,0.224996,0.925686,0.500191,4.0856,D,1,06/02/2019 21:40,26.338,26.7463
1308,0,2,7,33116.85,1650.04002,0.229162,0.942708,0.499886,4.0851,D,1,06/02/2019 21:40,26.3214,26.7463
1309,0,2,7,33146.85,1680.04002,0.233329,0.959727,0.500038,4.0842,D,1,06/02/2019 21:41,26.338,26.6799
1310,0,2,7,33176.85,1710.04002,0.237495,0.976743,0.499886,4.0836,D,1,06/02/2019 21:41,26.3547,26.6799
1311,0,2,7,33206.85,1740.04002,0.241662,0.993757,0.500038,4.0832,D,1,06/02/2019 21:42,26.3547,26.6799
1312,0,2,7,33236.85,1770.04002,0.245828,1.01077,0.500191,4.0824,D,1,06/02/2019 21:42,26.3713,26.7131
1313,0,2,7,33266.85,1800.04002,0.249995,1.02778,0.500191,4.0819,D,1,06/02/2019 21:43,26.3713,26.7297
1314,0,2,7,33296.85,1830.04002,0.254161,1.04478,0.500191,4.0816,D,1,06/02/2019 21:43,26.388,26.7131
1315,0,2,7,33326.85,1860.04002,0.258328,1.06179,0.500038,4.081,D,1,06/02/2019 21:44,26.3713,26.7131
1316,0,2,7,33356.85,1890.04002,0.262494,1.07879,0.499886,4.0804,D,1,06/02/2019 21:44,26.388,26.7297
1317,0,2,7,33386.85,1920.04002,0.266661,1.09579,0.499886,4.0798,D,1,06/02/2019 21:45,26.3713,26.7131
1318,0,2,7,33416.85,1950.04002,0.270827,1.11279,0.499886,4.0792,D,1,06/02/2019 21:45,26.388,26.6965
1319,0,2,7,33446.85,1980.04002,0.274994,1.12978,0.499886,4.0787,D,1,06/02/2019 21:46,26.388,26.7131
1320,0,2,7,33476.85,2010.04002,0.27916,1.14678,0.49958,4.0781,D,1,06/02/2019 21:46,26.388,26.7463
1321,0,2,7,33506.85,2040.04002,0.283327,1.16377,0.499733,4.0778,D,1,06/02/2019 21:47,26.3214,26.6799
1322,0,2,7,33536.85,2070.04002,0.287493,1.18076,0.500496,4.0772,D,1,06/02/2019 21:47,26.3214,26.6799
1323,0,2,7,33566.85,2100.04002,0.29166,1.19774,0.49958,4.0768,D,1,06/02/2019 21:48,26.3214,26.7297
1324,0,2,7,33596.85,2130.04002,0.295826,1.21473,0.49958,4.0763,D,1,06/02/2019 21:48,26.3547,26.7297
1325,0,2,7,33626.85,2160.04002,0.299993,1.23171,0.500496,4.0757,D,1,06/02/2019 21:49,26.3547,26.6965
1326,0,2,7,33656.85,2190.04002,0.304159,1.24869,0.500038,4.0754,D,1,06/02/2019 21:49,26.338,26.6633
1327,0,2,7,33686.85,2220.04002,0.308326,1.26567,0.499886,4.0749,D,1,06/02/2019 21:50,26.3214,26.6633
1328,0,2,7,33716.85,2250.04002,0.312492,1.28265,0.500343,4.0746,D,1,06/02/2019 21:50,26.3214,26.6633
1329,0,2,7,33746.85,2280.04002,0.316659,1.29962,0.499733,4.074,D,1,06/02/2019 21:51,26.2881,26.7131
1330,0,2,7,33776.85,2310.04002,0.320825,1.3166,0.499733,4.0735,D,1,06/02/2019 21:51,26.2881,26.7131
1331,0,2,7,33806.85,2340.04002,0.324992,1.33357,0.49958,4.0731,D,1,06/02/2019 21:52,26.3547,26.6965
1332,0,2,7,33836.85,2370.04002,0.329158,1.35054,0.500038,4.0725,D,1,06/02/2019 21:52,26.3547,26.7131
1333,0,2,7,33866.85,2400.04002,0.333325,1.36751,0.500038,4.0723,D,1,06/02/2019 21:53,26.338,26.7131
1334,0,2,7,33896.85,2430.04002,0.337491,1.38447,0.499733,4.0717,D,1,06/02/2019 21:53,26.3713,26.7131
1335,0,2,7,33926.85,2460.04002,0.341658,1.40144,0.499733,4.0714,D,1,06/02/2019 21:54,26.3214,26.7131
1336,0,2,7,33956.85,2490.04002,0.345824,1.4184,0.500343,4.0711,D,1,06/02/2019 21:54,26.3547,26.7131
1337,0,2,7,33986.85,2520.04002,0.349991,1.43536,0.49958,4.0706,D,1,06/02/2019 21:55,26.3214,26.7297
1338,0,2,7,34016.85,2550.04002,0.354157,1.45232,0.499733,4.0702,D,1,06/02/2019 21:55,26.338,26.7297
1339,0,2,7,34046.85,2580.04002,0.358324,1.46928,0.499886,4.07,D,1,06/02/2019 21:56,26.338,26.6633
1340,0,2,7,34076.85,2610.04002,0.36249,1.48624,0.499886,4.0696,D,1,06/02/2019 21:56,26.338,26.6633
1341,0,2,7,34106.85,2640.04002,0.366657,1.50319,0.499886,4.0694,D,1,06/02/2019 21:57,26.3214,26.7131
1342,0,2,7,34136.85,2670.04002,0.370823,1.52015,0.499886,4.0688,D,1,06/02/2019 21:57,26.3214,26.7297
1343,0,2,7,34166.85,2700.04002,0.37499,1.5371,0.499886,4.0684,D,1,06/02/2019 21:58,26.3047,26.7131
1344,0,2,7,34196.85,2730.04002,0.379156,1.55405,0.499886,4.0679,D,1,06/02/2019 21:58,26.3047,26.7131
1345,0,2,7,34226.85,2760.04002,0.383323,1.571,0.500038,4.0676,D,1,06/02/2019 21:59,26.338,26.6965
