Repository: klinders/BatteryPeck

# BatteryToolkit

a ModelingToolkit based battery pack inspired by PyBaMM

## How to run

Running a simulation can be as easy as

```julia
using ModelingToolkit
using BatteryPeck

@mtkbuild sys = SingleCellPack(config=(96,2), Qcell=78);

e = Experiment([
    PowerStep(11000, 500),
    RestStep(8*3600),
]*7)

@time sol = simulate(sys,e, saveat=1)
```

## Experiment

The experiment can be defined using steps like
```julia
Experiment([
    PowerStep(11000, 500),
    RestStep(8*3600),
    DriveStep("speed comparison/power.csv", 3600/2),
    RestStep(8*3600),
    DriveStep("speed comparison/power.csv", 3600/2),
    ChargeStep(0.8, 11000),
    RestStep(6*3600)
]*100)
```

File: data/Chen2020/LGM50_cell03.csv (part 5 of 15)
Ch. max. I,10.000 A,,,,,,,,,,,,,
DisCh. max. I,10.000 A,,,,,,,,,,,,,
,,,,,,,,,,,,,,
Rec,Cycle P,Cycle C,Step,Test Time [s],Step Time [s],Capacity [Ah],Energy [Wh],Current [A],Voltage [V],Md,ES,DPT Time,Temperature Cell [degC],Temperature Chamber [degC]
1745,0,2,7,46226.85,14760.04002,2.04993,8.11539,0.49958,3.7536,D,1,07/02/2019 01:19,26.4879,26.7297
1746,0,2,7,46256.85,14790.04002,2.05409,8.13102,0.500038,3.7525,D,1,07/02/2019 01:19,26.4713,26.6799
1747,0,2,7,46286.85,14820.04002,2.05826,8.14666,0.500191,3.7514,D,1,07/02/2019 01:20,26.388,26.6633
1748,0,2,7,46316.85,14850.04002,2.06243,8.16229,0.500038,3.7507,D,1,07/02/2019 01:20,26.388,26.6633
1749,0,2,7,46346.85,14880.04002,2.06659,8.17791,0.500343,3.7498,D,1,07/02/2019 01:21,26.3713,26.6799
1750,0,2,7,46376.85,14910.04002,2.07076,8.19353,0.500801,3.7488,D,1,07/02/2019 01:21,26.3547,26.7131
1751,0,2,7,46406.85,14940.04002,2.07492,8.20915,0.500038,3.7479,D,1,07/02/2019 01:22,26.4213,26.6965
1752,0,2,7,46436.85,14970.04002,2.07909,8.22476,0.499886,3.7472,D,1,07/02/2019 01:22,26.4213,26.6965
1753,0,2,7,46466.85,15000.04002,2.08326,8.24037,0.499886,3.7461,D,1,07/02/2019 01:23,26.388,26.6799
1754,0,2,7,46496.85,15030.04002,2.08742,8.25598,0.499886,3.7452,D,1,07/02/2019 01:23,26.4046,26.6965
1755,0,2,7,46526.85,15060.04002,2.09159,8.27158,0.500038,3.7443,D,1,07/02/2019 01:24,26.4213,26.6965
1756,0,2,7,46556.85,15090.04002,2.09576,8.28718,0.500343,3.7433,D,1,07/02/2019 01:24,26.4213,26.7131
1757,0,2,7,46586.85,15120.04002,2.09992,8.30278,0.49958,3.7424,D,1,07/02/2019 01:25,26.388,26.6799
1758,0,2,7,46616.85,15150.04002,2.10409,8.31837,0.500343,3.7415,D,1,07/02/2019 01:25,26.3547,26.6633
1759,0,2,7,46646.85,15180.04002,2.10826,8.33395,0.499886,3.7406,D,1,07/02/2019 01:26,26.3547,26.6633
1760,0,2,7,46676.85,15210.04002,2.11242,8.34954,0.500038,3.7398,D,1,07/02/2019 01:26,26.3713,26.6799
1761,0,2,7,46706.85,15240.04002,2.11659,8.36512,0.500191,3.7389,D,1,07/02/2019 01:27,26.3547,26.6633
1762,0,2,7,46736.85,15270.04002,2.12076,8.38069,0.500038,3.7378,D,1,07/02/2019 01:27,26.3547,26.6633
1763,0,2,7,46766.85,15300.04002,2.12492,8.39627,0.499886,3.7369,D,1,07/02/2019 01:28,26.338,26.6799
1764,0,2,7,46796.85,15330.04002,2.12909,8.41183,0.499733,3.7362,D,1,07/02/2019 01:28,26.3713,26.6965
1765,0,2,7,46826.85,15360.04002,2.13326,8.4274,0.499886,3.7351,D,1,07/02/2019 01:29,26.3547,26.6965
1766,0,2,7,46856.85,15390.04002,2.13742,8.44296,0.499886,3.7342,D,1,07/02/2019 01:29,26.338,26.6799
1767,0,2,7,46886.85,15420.04002,2.14159,8.45852,0.500038,3.7334,D,1,07/02/2019 01:30,26.338,26.6965
1768,0,2,7,46916.85,15450.04002,2.14576,8.47407,0.499733,3.7325,D,1,07/02/2019 01:30,26.3547,26.6965
1769,0,2,7,46946.85,15480.04002,2.14992,8.48962,0.500496,3.7317,D,1,07/02/2019 01:31,26.3547,26.7131
1770,0,2,7,46976.85,15510.04002,2.15409,8.50517,0.500038,3.7305,D,1,07/02/2019 01:31,26.3547,26.6467
1771,0,2,7,47006.85,15540.04002,2.15826,8.52071,0.500038,3.7295,D,1,07/02/2019 01:32,26.338,26.6799
1772,0,2,7,47036.85,15570.04002,2.16242,8.53624,0.499733,3.729,D,1,07/02/2019 01:32,26.338,26.6965
1773,0,2,7,47066.85,15600.04002,2.16659,8.55178,0.499886,3.7279,D,1,07/02/2019 01:33,26.3214,26.6965
1774,0,2,7,47096.85,15630.04002,2.17075,8.56731,0.499886,3.7272,D,1,07/02/2019 01:33,26.338,26.6965
1775,0,2,7,47126.85,15660.04002,2.17492,8.58284,0.500038,3.7263,D,1,07/02/2019 01:34,26.3547,26.6467
1776,0,2,7,47156.85,15690.04002,2.17909,8.59836,0.500038,3.7255,D,1,07/02/2019 01:34,26.2881,26.6467
1777,0,2,7,47186.85,15720.04002,2.18325,8.61388,0.499886,3.7244,D,1,07/02/2019 01:35,26.2714,26.6467
1778,0,2,7,47216.85,15750.04002,2.18742,8.6294,0.499733,3.7235,D,1,07/02/2019 01:35,26.2714,26.6301
1779,0,2,7,47246.85,15780.04002,2.19159,8.64491,0.500191,3.7227,D,1,07/02/2019 01:36,26.2881,26.6467
1780,0,2,7,47276.85,15810.04002,2.19575,8.66042,0.500191,3.7217,D,1,07/02/2019 01:36,26.3047,26.6467
1781,0,2,7,47306.85,15840.04002,2.19992,8.67592,0.500038,3.7211,D,1,07/02/2019 01:37,26.2881,26.6467
1782,0,2,7,47336.85,15870.04002,2.20409,8.69142,0.500191,3.72,D,1,07/02/2019 01:37,26.3047,26.6799
1783,0,2,7,47366.85,15900.04002,2.20825,8.70692,0.499886,3.7189,D,1,07/02/2019 01:38,26.3047,26.6633
1784,0,2,7,47396.85,15930.04002,2.21242,8.72242,0.499886,3.7183,D,1,07/02/2019 01:38,26.2714,26.6633
1785,0,2,7,47426.85,15960.04002,2.21659,8.73791,0.499886,3.7171,D,1,07/02/2019 01:39,26.2548,26.6799
1786,0,2,7,47456.85,15990.04002,2.22075,8.75339,0.500343,3.7165,D,1,07/02/2019 01:39,26.2714,26.6467
1787,0,2,7,47486.85,16020.04002,2.22492,8.76888,0.499886,3.7156,D,1,07/02/2019 01:40,26.2881,26.6799
1788,0,2,7,47516.85,16050.04002,2.22909,8.78435,0.499733,3.7147,D,1,07/02/2019 01:40,26.2881,26.6799
1789,0,2,7,47546.85,16080.04002,2.23325,8.79983,0.500038,3.7137,D,1,07/02/2019 01:41,26.338,26.6633
1790,0,2,7,47576.85,16110.04002,2.23742,8.8153,0.499886,3.7128,D,1,07/02/2019 01:41,26.2881,26.6965
1791,0,2,7,47606.85,16140.04002,2.24159,8.83077,0.500038,3.7121,D,1,07/02/2019 01:42,26.3047,26.7297
1792,0,2,7,47636.85,16170.04002,2.24575,8.84623,0.499733,3.711,D,1,07/02/2019 01:42,26.3214,26.6965
1793,0,2,7,47666.85,16200.04002,2.24992,8.8617,0.500038,3.7101,D,1,07/02/2019 01:43,26.3214,26.7297
1794,0,2,7,47696.85,16230.04002,2.25408,8.87715,0.500038,3.7095,D,1,07/02/2019 01:43,26.3214,26.6799
1795,0,2,7,47726.85,16260.04002,2.25825,8.89261,0.500038,3.7084,D,1,07/02/2019 01:44,26.3214,26.6633
1796,0,2,7,47756.85,16290.04002,2.26242,8.90806,0.500191,3.7078,D,1,07/02/2019 01:44,26.3047,26.7297
1797,0,2,7,47786.85,16320.04002,2.26658,8.9235,0.499886,3.7067,D,1,07/02/2019 01:45,26.3214,26.7297
1798,0,2,7,47816.85,16350.04002,2.27075,8.93895,0.499733,3.706,D,1,07/02/2019 01:45,26.2881,26.6633
1799,0,2,7,47846.85,16380.04002,2.27492,8.95438,0.49958,3.7052,D,1,07/02/2019 01:46,26.2881,26.6965
1800,0,2,7,47876.85,16410.04002,2.27908,8.96982,0.500191,3.7041,D,1,07/02/2019 01:46,26.2881,26.7131
1801,0,2,7,47906.85,16440.04002,2.28325,8.98525,0.499733,3.7032,D,1,07/02/2019 01:47,26.2881,26.7297
1802,0,2,7,47936.85,16470.04002,2.28742,9.00068,0.500038,3.7021,D,1,07/02/2019 01:47,26.2548,26.6633
1803,0,2,7,47966.85,16500.04002,2.29158,9.0161,0.500191,3.7015,D,1,07/02/2019 01:48,26.2381,26.6799
1804,0,2,7,47996.85,16530.04002,2.29575,9.03153,0.499886,3.7008,D,1,07/02/2019 01:48,26.2548,26.6965
1805,0,2,7,48026.85,16560.04002,2.29992,9.04694,0.500191,3.6997,D,1,07/02/2019 01:49,26.2381,26.6965
1806,0,2,7,48056.85,16590.04002,2.30408,9.06236,0.499886,3.6992,D,1,07/02/2019 01:49,26.2381,26.6965
1807,0,2,7,48086.85,16620.04002,2.30825,9.07777,0.499733,3.6982,D,1,07/02/2019 01:50,26.2048,26.6799
1808,0,2,7,48116.85,16650.04002,2.31242,9.09318,0.499733,3.6971,D,1,07/02/2019 01:50,26.2215,26.7463
1809,0,2,7,48146.85,16680.04002,2.31658,9.10858,0.500343,3.6963,D,1,07/02/2019 01:51,26.1882,26.6633
1810,0,2,7,48176.85,16710.04002,2.32075,9.12398,0.500038,3.6954,D,1,07/02/2019 01:51,26.2381,26.7131
1811,0,2,7,48206.85,16740.04002,2.32492,9.13937,0.499886,3.6947,D,1,07/02/2019 01:52,26.2548,26.7131
1812,0,2,7,48236.85,16770.04002,2.32908,9.15477,0.500038,3.6941,D,1,07/02/2019 01:52,26.2548,26.7131
1813,0,2,7,48266.85,16800.04002,2.33325,9.17016,0.499886,3.6931,D,1,07/02/2019 01:53,26.2548,26.7131
1814,0,2,7,48296.85,16830.04002,2.33741,9.18554,0.500038,3.6922,D,1,07/02/2019 01:53,26.2215,26.6799
1815,0,2,7,48326.85,16860.04002,2.34158,9.20093,0.500038,3.6915,D,1,07/02/2019 01:54,26.1882,26.7131
1816,0,2,7,48356.85,16890.04002,2.34575,9.2163,0.499886,3.6905,D,1,07/02/2019 01:54,26.1882,26.6633
1817,0,2,7,48386.85,16920.04002,2.34991,9.23168,0.500343,3.6896,D,1,07/02/2019 01:55,26.2215,26.6965
1818,0,2,7,48416.85,16950.04002,2.35408,9.24705,0.499733,3.689,D,1,07/02/2019 01:55,26.2381,26.7297
1819,0,2,7,48446.85,16980.04002,2.35825,9.26242,0.500038,3.6883,D,1,07/02/2019 01:56,26.2714,26.6965
1820,0,2,7,48476.85,17010.04002,2.36241,9.27779,0.500343,3.6875,D,1,07/02/2019 01:56,26.1715,26.6799
1821,0,2,7,48506.85,17040.04002,2.36658,9.29315,0.499733,3.6867,D,1,07/02/2019 01:57,26.1882,26.6799
1822,0,2,7,48536.85,17070.04002,2.37075,9.30851,0.500038,3.6857,D,1,07/02/2019 01:57,26.1715,26.6965
1823,0,2,7,48566.85,17100.04002,2.37491,9.32386,0.499733,3.6849,D,1,07/02/2019 01:58,26.1715,26.6633
1824,0,2,7,48596.85,17130.04002,2.37908,9.33921,0.500038,3.6841,D,1,07/02/2019 01:58,26.1882,26.6799
1825,0,2,7,48626.85,17160.04002,2.38325,9.35456,0.499733,3.6832,D,1,07/02/2019 01:59,26.1715,26.6799
1826,0,2,7,48656.85,17190.04002,2.38741,9.36991,0.499886,3.6825,D,1,07/02/2019 01:59,26.2048,26.6965
1827,0,2,7,48686.85,17220.04002,2.39158,9.38525,0.500038,3.6818,D,1,07/02/2019 02:00,26.2215,26.7131
1828,0,2,7,48716.85,17250.04002,2.39575,9.40059,0.500343,3.6808,D,1,07/02/2019 02:00,26.2048,26.7131
1829,0,2,7,48746.85,17280.04002,2.39991,9.41592,0.499733,3.6799,D,1,07/02/2019 02:01,26.1882,26.6965
1830,0,2,7,48776.85,17310.04002,2.40408,9.43125,0.500343,3.6793,D,1,07/02/2019 02:01,26.2048,26.7131
1831,0,2,7,48806.85,17340.04002,2.40825,9.44658,0.500038,3.6785,D,1,07/02/2019 02:02,26.2048,26.6799
1832,0,2,7,48836.85,17370.04002,2.41241,9.46191,0.500038,3.6777,D,1,07/02/2019 02:02,26.2048,26.6965
1833,0,2,7,48866.85,17400.04002,2.41658,9.47723,0.499886,3.677,D,1,07/02/2019 02:03,26.1715,26.6633
1834,0,2,7,48896.85,17430.04002,2.42075,9.49255,0.500038,3.6762,D,1,07/02/2019 02:03,26.1549,26.6633
1835,0,2,7,48926.85,17460.04002,2.42491,9.50786,0.500038,3.675,D,1,07/02/2019 02:04,26.1382,26.6467
1836,0,2,7,48956.85,17490.04002,2.42908,9.52317,0.500191,3.6744,D,1,07/02/2019 02:04,26.1549,26.6633
1837,0,2,7,48986.85,17520.04002,2.43324,9.53848,0.500343,3.6738,D,1,07/02/2019 02:05,26.1049,26.6965
1838,0,2,7,49016.85,17550.04002,2.43741,9.55379,0.499886,3.6727,D,1,07/02/2019 02:05,26.1715,26.6799
1839,0,2,7,49046.85,17580.04002,2.44158,9.56909,0.500038,3.6722,D,1,07/02/2019 02:06,26.1715,26.6965
1840,0,2,7,49076.85,17610.04002,2.44574,9.58439,0.500191,3.6713,D,1,07/02/2019 02:06,26.1882,26.6965
1841,0,2,7,49106.85,17640.04002,2.44991,9.59968,0.49958,3.6707,D,1,07/02/2019 02:07,26.1715,26.6799
1842,0,2,7,49136.85,17670.04002,2.45408,9.61497,0.499733,3.6701,D,1,07/02/2019 02:07,26.1549,26.6633
1843,0,2,7,49166.85,17700.04002,2.45824,9.63026,0.500191,3.6692,D,1,07/02/2019 02:08,26.1715,26.6799
1844,0,2,7,49196.85,17730.04002,2.46241,9.64555,0.500038,3.6684,D,1,07/02/2019 02:08,26.1715,26.6799
1845,0,2,7,49226.85,17760.04002,2.46658,9.66083,0.499886,3.6677,D,1,07/02/2019 02:09,26.1715,26.6799
1846,0,2,7,49256.85,17790.04002,2.47074,9.67611,0.499886,3.667,D,1,07/02/2019 02:09,26.1882,26.6799
1847,0,2,7,49286.85,17820.04002,2.47491,9.69139,0.49958,3.6664,D,1,07/02/2019 02:10,26.2048,26.6965
1848,0,2,7,49316.85,17850.04002,2.47908,9.70666,0.499886,3.6654,D,1,07/02/2019 02:10,26.1882,26.6799
1849,0,2,7,49346.85,17880.04002,2.48324,9.72193,0.499886,3.6648,D,1,07/02/2019 02:11,26.1882,26.6799
1850,0,2,7,49376.85,17910.04002,2.48741,9.7372,0.500191,3.664,D,1,07/02/2019 02:11,26.1882,26.6965
1851,0,2,7,49406.85,17940.04002,2.49158,9.75247,0.499886,3.6631,D,1,07/02/2019 02:12,26.2215,26.7131
1852,0,2,7,49436.85,17970.04002,2.49574,9.76773,0.500038,3.6623,D,1,07/02/2019 02:12,26.1715,26.6633
1853,0,2,7,49466.85,18000.04002,2.49991,9.78298,0.500038,3.6617,D,1,07/02/2019 02:13,26.1049,26.6799
1854,0,2,7,49496.85,18030.04002,2.50408,9.79824,0.500038,3.6609,D,1,07/02/2019 02:13,26.1715,26.6965
1855,0,2,7,49526.85,18060.04002,2.50824,9.81349,0.500191,3.6603,D,1,07/02/2019 02:14,26.1715,26.6965
1856,0,2,7,49556.85,18090.04002,2.51241,9.82874,0.500191,3.6596,D,1,07/02/2019 02:14,26.2048,26.6965
1857,0,2,7,49586.85,18120.04002,2.51657,9.84399,0.500191,3.6588,D,1,07/02/2019 02:15,26.1882,26.7131
1858,0,2,7,49616.85,18150.04002,2.52074,9.85923,0.500343,3.6579,D,1,07/02/2019 02:15,26.2048,26.7131
1859,0,2,7,49646.85,18180.04002,2.52491,9.87447,0.49958,3.6574,D,1,07/02/2019 02:16,26.2215,26.7131
1860,0,2,7,49676.85,18210.04002,2.52907,9.88971,0.500191,3.6567,D,1,07/02/2019 02:16,26.2048,26.7131
1861,0,2,7,49706.85,18240.04002,2.53324,9.90495,0.500343,3.6559,D,1,07/02/2019 02:17,26.1382,26.6965
1862,0,2,7,49736.85,18270.04002,2.53741,9.92018,0.500038,3.6555,D,1,07/02/2019 02:17,26.1382,26.6633
1863,0,2,7,49766.85,18300.04002,2.54157,9.93541,0.500038,3.6547,D,1,07/02/2019 02:18,26.1549,26.6965
1864,0,2,7,49796.85,18330.04002,2.54574,9.95063,0.500191,3.6538,D,1,07/02/2019 02:18,26.1715,26.6965
1865,0,2,7,49826.85,18360.04002,2.54991,9.96585,0.499733,3.653,D,1,07/02/2019 02:19,26.1549,26.6965
1866,0,2,7,49856.85,18390.04002,2.55407,9.98107,0.500038,3.6526,D,1,07/02/2019 02:19,26.1549,26.6799
1867,0,2,7,49886.85,18420.04002,2.55824,9.99629,0.500191,3.6521,D,1,07/02/2019 02:20,26.1549,26.6965
1868,0,2,7,49916.85,18450.04002,2.56241,10.0115,0.49958,3.6512,D,1,07/02/2019 02:20,26.1549,26.6965
1869,0,2,7,49946.85,18480.04002,2.56657,10.0267,0.499733,3.6506,D,1,07/02/2019 02:21,26.1549,26.7297
1870,0,2,7,49976.85,18510.04002,2.57074,10.0419,0.500038,3.65,D,1,07/02/2019 02:21,26.1715,26.7297
1871,0,2,7,50006.85,18540.04002,2.57491,10.0571,0.499733,3.6493,D,1,07/02/2019 02:22,26.1715,26.7131
1872,0,2,7,50036.85,18570.04002,2.57907,10.0723,0.500038,3.6487,D,1,07/02/2019 02:22,26.1882,26.7131
1873,0,2,7,50066.85,18600.04002,2.58324,10.0875,0.499886,3.648,D,1,07/02/2019 02:23,26.1715,26.7297
1874,0,2,7,50096.85,18630.04002,2.58741,10.1027,0.499733,3.6474,D,1,07/02/2019 02:23,26.1715,26.7297
1875,0,2,7,50126.85,18660.04002,2.59157,10.1179,0.500343,3.6464,D,1,07/02/2019 02:24,26.1882,26.7297
1876,0,2,7,50156.85,18690.04002,2.59574,10.1331,0.500038,3.646,D,1,07/02/2019 02:24,26.2048,26.6799
1877,0,2,7,50186.85,18720.04002,2.5999,10.1483,0.500038,3.6452,D,1,07/02/2019 02:25,26.1715,26.6965
1878,0,2,7,50216.85,18750.04002,2.60407,10.1635,0.500191,3.6446,D,1,07/02/2019 02:25,26.1715,26.7131
1879,0,2,7,50246.85,18780.04002,2.60824,10.1787,0.500191,3.6439,D,1,07/02/2019 02:26,26.1882,26.7297
1880,0,2,7,50276.85,18810.04002,2.6124,10.1939,0.499886,3.6434,D,1,07/02/2019 02:26,26.1882,26.7297
1881,0,2,7,50306.85,18840.04002,2.61657,10.209,0.500191,3.6429,D,1,07/02/2019 02:27,26.1715,26.6965
1882,0,2,7,50336.85,18870.04002,2.62074,10.2242,0.500038,3.642,D,1,07/02/2019 02:27,26.1549,26.6799
1883,0,2,7,50366.85,18900.04002,2.6249,10.2394,0.500038,3.6414,D,1,07/02/2019 02:28,26.1549,26.6799
1884,0,2,7,50396.85,18930.04002,2.62907,10.2546,0.499733,3.6408,D,1,07/02/2019 02:28,26.1216,26.6799
1885,0,2,7,50426.85,18960.04002,2.63324,10.2697,0.499886,3.6402,D,1,07/02/2019 02:29,26.1382,26.7463
1886,0,2,7,50456.85,18990.04002,2.6374,10.2849,0.500191,3.6396,D,1,07/02/2019 02:29,26.1882,26.7463
1887,0,2,7,50486.85,19020.04002,2.64157,10.3001,0.500343,3.639,D,1,07/02/2019 02:30,26.1882,26.7131
1888,0,2,7,50516.85,19050.04002,2.64574,10.3152,0.499733,3.6384,D,1,07/02/2019 02:30,26.2048,26.7463
1889,0,2,7,50546.85,19080.04002,2.6499,10.3304,0.499886,3.6378,D,1,07/02/2019 02:31,26.2215,26.7463
1890,0,2,7,50576.85,19110.04002,2.65407,10.3455,0.499733,3.6371,D,1,07/02/2019 02:31,26.2048,26.7297
1891,0,2,7,50606.85,19140.04002,2.65824,10.3607,0.500191,3.6365,D,1,07/02/2019 02:32,26.2048,26.7297
1892,0,2,7,50636.85,19170.04002,2.6624,10.3758,0.500343,3.6355,D,1,07/02/2019 02:32,26.2048,26.7297
1893,0,2,7,50666.85,19200.04002,2.66657,10.391,0.499886,3.635,D,1,07/02/2019 02:33,26.2048,26.7297
1894,0,2,7,50696.85,19230.04002,2.67074,10.4061,0.500191,3.6347,D,1,07/02/2019 02:33,26.2215,26.7297
1895,0,2,7,50726.85,19260.04002,2.6749,10.4213,0.499428,3.6339,D,1,07/02/2019 02:34,26.1549,26.6799
1896,0,2,7,50756.85,19290.04002,2.67907,10.4364,0.499733,3.6335,D,1,07/02/2019 02:34,26.1882,26.6965
1897,0,2,7,50786.85,19320.04002,2.68323,10.4516,0.500038,3.6327,D,1,07/02/2019 02:35,26.1882,26.7131
1898,0,2,7,50816.85,19350.04002,2.6874,10.4667,0.500038,3.6321,D,1,07/02/2019 02:35,26.2048,26.7131
1899,0,2,7,50846.85,19380.04002,2.69157,10.4818,0.499886,3.6316,D,1,07/02/2019 02:36,26.2215,26.7463
1900,0,2,7,50876.85,19410.04002,2.69573,10.497,0.500191,3.631,D,1,07/02/2019 02:36,26.2048,26.7297
1901,0,2,7,50906.85,19440.04002,2.6999,10.5121,0.500038,3.6306,D,1,07/02/2019 02:37,26.2215,26.7297
1902,0,2,7,50936.85,19470.04002,2.70407,10.5272,0.499886,3.63,D,1,07/02/2019 02:37,26.2215,26.7297
1903,0,2,7,50966.85,19500.04002,2.70823,10.5423,0.500343,3.6294,D,1,07/02/2019 02:38,26.2215,26.7297
1904,0,2,7,50996.85,19530.04002,2.7124,10.5574,0.500038,3.6286,D,1,07/02/2019 02:38,26.1882,26.7131
1905,0,2,7,51026.85,19560.04002,2.71657,10.5726,0.499886,3.6281,D,1,07/02/2019 02:39,26.1882,26.6965
1906,0,2,7,51056.85,19590.04002,2.72073,10.5877,0.499733,3.6277,D,1,07/02/2019 02:39,26.1549,26.6799
1907,0,2,7,51086.85,19620.04002,2.7249,10.6028,0.500191,3.6269,D,1,07/02/2019 02:40,26.1715,26.7131
1908,0,2,7,51116.85,19650.04002,2.72907,10.6179,0.500191,3.6265,D,1,07/02/2019 02:40,26.1715,26.6799
1909,0,2,7,51146.85,19680.04002,2.73323,10.633,0.500038,3.626,D,1,07/02/2019 02:41,26.1549,26.7463
1910,0,2,7,51176.85,19710.04002,2.7374,10.6481,0.499886,3.6252,D,1,07/02/2019 02:41,26.2548,26.7629
1911,0,2,7,51206.85,19740.04002,2.74157,10.6632,0.499733,3.6246,D,1,07/02/2019 02:42,26.1549,26.6633
1912,0,2,7,51236.85,19770.04002,2.74573,10.6783,0.500191,3.624,D,1,07/02/2019 02:42,26.2381,26.7297
1913,0,2,7,51266.85,19800.04002,2.7499,10.6934,0.500038,3.6236,D,1,07/02/2019 02:43,26.1882,26.6799
1914,0,2,7,51296.85,19830.04002,2.75407,10.7085,0.499428,3.6229,D,1,07/02/2019 02:43,26.2048,26.6965
1915,0,2,7,51326.85,19860.04002,2.75823,10.7236,0.500038,3.6226,D,1,07/02/2019 02:44,26.1549,26.6799
1916,0,2,7,51356.85,19890.04002,2.7624,10.7387,0.500038,3.6219,D,1,07/02/2019 02:44,26.2381,26.7297
1917,0,2,7,51386.85,19920.04002,2.76657,10.7538,0.500191,3.6214,D,1,07/02/2019 02:45,26.2215,26.7131
1918,0,2,7,51416.85,19950.04002,2.77073,10.7689,0.499886,3.621,D,1,07/02/2019 02:45,26.2381,26.7463
1919,0,2,7,51446.85,19980.04002,2.7749,10.784,0.500343,3.6202,D,1,07/02/2019 02:46,26.2548,26.7463
1920,0,2,7,51476.85,20010.04002,2.77906,10.7991,0.500038,3.6194,D,1,07/02/2019 02:46,26.2381,26.7463
1921,0,2,7,51506.85,20040.04002,2.78323,10.8141,0.500191,3.6191,D,1,07/02/2019 02:47,26.2215,26.7131
1922,0,2,7,51536.85,20070.04002,2.7874,10.8292,0.499733,3.6187,D,1,07/02/2019 02:47,26.2048,26.7131
1923,0,2,7,51566.85,20100.04002,2.79156,10.8443,0.499886,3.6181,D,1,07/02/2019 02:48,26.1715,26.6965
1924,0,2,7,51596.85,20130.04002,2.79573,10.8594,0.500343,3.6176,D,1,07/02/2019 02:48,26.1549,26.7297
1925,0,2,7,51626.85,20160.04002,2.7999,10.8744,0.500038,3.6173,D,1,07/02/2019 02:49,26.2381,26.7297
1926,0,2,7,51656.85,20190.04002,2.80406,10.8895,0.499733,3.6165,D,1,07/02/2019 02:49,26.1715,26.6799
1927,0,2,7,51686.85,20220.04002,2.80823,10.9046,0.500038,3.6161,D,1,07/02/2019 02:50,26.2048,26.6799
1928,0,2,7,51716.85,20250.04002,2.8124,10.9196,0.500038,3.6153,D,1,07/02/2019 02:50,26.2048,26.6799
1929,0,2,7,51746.85,20280.04002,2.81656,10.9347,0.499886,3.6147,D,1,07/02/2019 02:51,26.2048,26.6799
1930,0,2,7,51776.85,20310.04002,2.82073,10.9498,0.500191,3.6143,D,1,07/02/2019 02:51,26.2381,26.7131
1931,0,2,7,51806.85,20340.04002,2.8249,10.9648,0.500038,3.6136,D,1,07/02/2019 02:52,26.2381,26.7297
1932,0,2,7,51836.85,20370.04002,2.82906,10.9799,0.49958,3.6132,D,1,07/02/2019 02:52,26.2548,26.7297
1933,0,2,7,51866.85,20400.04002,2.83323,10.9949,0.499886,3.6127,D,1,07/02/2019 02:53,26.2548,26.7297
1934,0,2,7,51896.85,20430.04002,2.8374,11.01,0.500191,3.6121,D,1,07/02/2019 02:53,26.2714,26.7297
1935,0,2,7,51926.85,20460.04002,2.84156,11.025,0.500191,3.6117,D,1,07/02/2019 02:54,26.2881,26.6965
1936,0,2,7,51956.85,20490.04002,2.84573,11.0401,0.500038,3.6112,D,1,07/02/2019 02:54,26.2381,26.6799
1937,0,2,7,51986.85,20520.04002,2.8499,11.0551,0.500191,3.6107,D,1,07/02/2019 02:55,26.2215,26.6633
1938,0,2,7,52016.85,20550.04002,2.85406,11.0702,0.499886,3.6103,D,1,07/02/2019 02:55,26.2048,26.7297
1939,0,2,7,52046.85,20580.04002,2.85823,11.0852,0.500343,3.6095,D,1,07/02/2019 02:56,26.2048,26.6633
1940,0,2,7,52076.85,20610.04002,2.86239,11.1002,0.500038,3.6092,D,1,07/02/2019 02:56,26.2881,26.7463
1941,0,2,7,52106.85,20640.04002,2.86656,11.1153,0.500038,3.6086,D,1,07/02/2019 02:57,26.2381,26.6633
1942,0,2,7,52136.85,20670.04002,2.87073,11.1303,0.500343,3.6078,D,1,07/02/2019 02:57,26.2548,26.6799
1943,0,2,7,52166.85,20700.04002,2.87489,11.1453,0.500343,3.6074,D,1,07/02/2019 02:58,26.2881,26.7131
1944,0,2,7,52196.85,20730.04002,2.87906,11.1604,0.499886,3.6071,D,1,07/02/2019 02:58,26.2881,26.7131
1945,0,2,7,52226.85,20760.04002,2.88323,11.1754,0.499886,3.6066,D,1,07/02/2019 02:59,26.2881,26.7297
1946,0,2,7,52256.85,20790.04002,2.88739,11.1904,0.500038,3.606,D,1,07/02/2019 02:59,26.3047,26.6799
1947,0,2,7,52286.85,20820.04002,2.89156,11.2055,0.500191,3.6057,D,1,07/02/2019 03:00,26.2381,26.6965
1948,0,2,7,52316.85,20850.04002,2.89573,11.2205,0.500038,3.6048,D,1,07/02/2019 03:00,26.2381,26.7131
1949,0,2,7,52346.85,20880.04002,2.89989,11.2355,0.499886,3.6045,D,1,07/02/2019 03:01,26.2714,26.7297
1950,0,2,7,52376.85,20910.04002,2.90406,11.2505,0.499428,3.6042,D,1,07/02/2019 03:01,26.2381,26.6965
1951,0,2,7,52406.85,20940.04002,2.90823,11.2655,0.500648,3.6034,D,1,07/02/2019 03:02,26.1882,26.6965
1952,0,2,7,52436.85,20970.04002,2.91239,11.2805,0.500496,3.6028,D,1,07/02/2019 03:02,26.2048,26.7131
1953,0,2,7,52466.85,21000.04002,2.91656,11.2956,0.499428,3.6025,D,1,07/02/2019 03:03,26.2215,26.6467
1954,0,2,7,52496.85,21030.04002,2.92073,11.3106,0.49958,3.6019,D,1,07/02/2019 03:03,26.2215,26.6633
1955,0,2,7,52526.85,21060.04002,2.92489,11.3256,0.500343,3.6016,D,1,07/02/2019 03:04,26.2048,26.6799
1956,0,2,7,52556.85,21090.04002,2.92906,11.3406,0.499886,3.601,D,1,07/02/2019 03:04,26.2714,26.6799
1957,0,2,7,52586.85,21120.04002,2.93323,11.3556,0.500038,3.6004,D,1,07/02/2019 03:05,26.2714,26.6965
1958,0,2,7,52616.85,21150.04002,2.93739,11.3706,0.500038,3.6001,D,1,07/02/2019 03:05,26.2881,26.6965
1959,0,2,7,52646.85,21180.04002,2.94156,11.3856,0.499886,3.5996,D,1,07/02/2019 03:06,26.3214,26.6633
1960,0,2,7,52676.85,21210.04002,2.94572,11.4006,0.500038,3.599,D,1,07/02/2019 03:06,26.2381,26.6633
1961,0,2,7,52706.85,21240.04002,2.94989,11.4156,0.499733,3.5985,D,1,07/02/2019 03:07,26.2381,26.6633
1962,0,2,7,52736.85,21270.04002,2.95406,11.4306,0.500038,3.5981,D,1,07/02/2019 03:07,26.2381,26.6633
1963,0,2,7,52766.85,21300.04002,2.95822,11.4455,0.500038,3.5975,D,1,07/02/2019 03:08,26.3214,26.7131
1964,0,2,7,52796.85,21330.04002,2.96239,11.4605,0.500038,3.5969,D,1,07/02/2019 03:08,26.2381,26.6633
1965,0,2,7,52826.85,21360.04002,2.96656,11.4755,0.499886,3.5966,D,1,07/02/2019 03:09,26.2548,26.6799
1966,0,2,7,52856.85,21390.04002,2.97072,11.4905,0.499886,3.5962,D,1,07/02/2019 03:09,26.2381,26.6633
1967,0,2,7,52886.85,21420.04002,2.97489,11.5055,0.499886,3.5955,D,1,07/02/2019 03:10,26.2714,26.6799
1968,0,2,7,52916.85,21450.04002,2.97906,11.5205,0.500191,3.5949,D,1,07/02/2019 03:10,26.3047,26.7131
1969,0,2,7,52946.85,21480.04002,2.98322,11.5354,0.499886,3.5944,D,1,07/02/2019 03:11,26.3214,26.7131
1970,0,2,7,52976.85,21510.04002,2.98739,11.5504,0.500038,3.5937,D,1,07/02/2019 03:11,26.3214,26.7297
1971,0,2,7,53006.85,21540.04002,2.99156,11.5654,0.500191,3.5935,D,1,07/02/2019 03:12,26.3214,26.7131
1972,0,2,7,53036.85,21570.04002,2.99572,11.5804,0.499733,3.5927,D,1,07/02/2019 03:12,26.3214,26.6965
1973,0,2,7,53066.85,21600.04002,2.99989,11.5953,0.499886,3.5926,D,1,07/02/2019 03:13,26.3547,26.6633
1974,0,2,7,53096.85,21630.04002,3.00406,11.6103,0.499886,3.592,D,1,07/02/2019 03:13,26.2881,26.6633
1975,0,2,7,53126.85,21660.04002,3.00822,11.6253,0.49958,3.5915,D,1,07/02/2019 03:14,26.2881,26.6799
1976,0,2,7,53156.85,21690.04002,3.01239,11.6402,0.499886,3.5909,D,1,07/02/2019 03:14,26.3047,26.6633
1977,0,2,7,53186.85,21720.04002,3.01656,11.6552,0.49958,3.5906,D,1,07/02/2019 03:15,26.3047,26.6467
1978,0,2,7,53216.85,21750.04002,3.02072,11.6701,0.500038,3.5901,D,1,07/02/2019 03:15,26.2881,26.6467
1979,0,2,7,53246.85,21780.04002,3.02489,11.6851,0.500038,3.5895,D,1,07/02/2019 03:16,26.3047,26.6633
1980,0,2,7,53276.85,21810.04002,3.02906,11.7001,0.499733,3.5891,D,1,07/02/2019 03:16,26.3214,26.6633
1981,0,2,7,53306.85,21840.04002,3.03322,11.715,0.500343,3.5886,D,1,07/02/2019 03:17,26.3214,26.6799
1982,0,2,7,53336.85,21870.04002,3.03739,11.73,0.499733,3.5882,D,1,07/02/2019 03:17,26.338,26.6799
1983,0,2,7,53366.85,21900.04002,3.04155,11.7449,0.500038,3.5875,D,1,07/02/2019 03:18,26.338,26.6965
1984,0,2,7,53396.85,21930.04002,3.04572,11.7599,0.500038,3.5871,D,1,07/02/2019 03:18,26.338,26.6799
1985,0,2,7,53426.85,21960.04002,3.04989,11.7748,0.500038,3.5865,D,1,07/02/2019 03:19,26.3547,26.6965
1986,0,2,7,53456.85,21990.04002,3.05405,11.7897,0.500191,3.586,D,1,07/02/2019 03:19,26.3547,26.7131
1987,0,2,7,53486.85,22020.04002,3.05822,11.8047,0.499275,3.5854,D,1,07/02/2019 03:20,26.3713,26.6965
1988,0,2,7,53516.85,22050.04002,3.06239,11.8196,0.500038,3.5848,D,1,07/02/2019 03:20,26.3713,26.7131
1989,0,2,7,53546.85,22080.04002,3.06655,11.8346,0.499733,3.5846,D,1,07/02/2019 03:21,26.3547,26.6467
1990,0,2,7,53576.85,22110.04002,3.07072,11.8495,0.499886,3.584,D,1,07/02/2019 03:21,26.3713,26.7131
1991,0,2,7,53606.85,22140.04002,3.07489,11.8644,0.499428,3.5834,D,1,07/02/2019 03:22,26.3713,26.6467
1992,0,2,7,53636.85,22170.04002,3.07905,11.8794,0.499886,3.5831,D,1,07/02/2019 03:22,26.3547,26.6799
1993,0,2,7,53666.85,22200.04002,3.08322,11.8943,0.500038,3.5825,D,1,07/02/2019 03:23,26.3547,26.6799
1994,0,2,7,53696.85,22230.04002,3.08739,11.9092,0.499886,3.5822,D,1,07/02/2019 03:23,26.3214,26.6467
1995,0,2,7,53726.85,22260.04002,3.09155,11.9241,0.500191,3.5818,D,1,07/02/2019 03:24,26.3047,26.6799
1996,0,2,7,53756.85,22290.04002,3.09572,11.9391,0.500038,3.581,D,1,07/02/2019 03:24,26.3214,26.6467
1997,0,2,7,53786.85,22320.04002,3.09989,11.954,0.499428,3.5807,D,1,07/02/2019 03:25,26.3214,26.6467
1998,0,2,7,53816.85,22350.04002,3.10405,11.9689,0.49958,3.5801,D,1,07/02/2019 03:25,26.3214,26.6467
1999,0,2,7,53846.85,22380.04002,3.10822,11.9838,0.49958,3.5796,D,1,07/02/2019 03:26,26.3214,26.6467
2000,0,2,7,53876.85,22410.04002,3.11239,11.9987,0.500038,3.5792,D,1,07/02/2019 03:26,26.3214,26.6633
2001,0,2,7,53906.85,22440.04002,3.11655,12.0136,0.499886,3.5787,D,1,07/02/2019 03:27,26.3214,26.6467
2002,0,2,7,53936.85,22470.04002,3.12072,12.0286,0.500038,3.5782,D,1,07/02/2019 03:27,26.3047,26.6135
2003,0,2,7,53966.85,22500.04002,3.12488,12.0435,0.49958,3.5778,D,1,07/02/2019 03:28,26.3047,26.6799
2004,0,2,7,53996.85,22530.04002,3.12905,12.0584,0.499733,3.5773,D,1,07/02/2019 03:28,26.3047,26.7131
2005,0,2,7,54026.85,22560.04002,3.13322,12.0733,0.499733,3.5767,D,1,07/02/2019 03:29,26.3047,26.6799
2006,0,2,7,54056.85,22590.04002,3.13738,12.0882,0.500038,3.5763,D,1,07/02/2019 03:29,26.3214,26.6965
2007,0,2,7,54086.85,22620.04002,3.14155,12.1031,0.500191,3.5758,D,1,07/02/2019 03:30,26.3713,26.7131
2008,0,2,7,54116.85,22650.04002,3.14572,12.118,0.500191,3.5752,D,1,07/02/2019 03:30,26.3713,26.7131
2009,0,2,7,54146.85,22680.04002,3.14988,12.1329,0.499886,3.5746,D,1,07/02/2019 03:31,26.3713,26.7131
2010,0,2,7,54176.85,22710.04002,3.15405,12.1478,0.500191,3.5741,D,1,07/02/2019 03:31,26.3713,26.7131
2011,0,2,7,54206.85,22740.04002,3.15822,12.1626,0.499886,3.5737,D,1,07/02/2019 03:32,26.3713,26.6799
2012,0,2,7,54236.85,22770.04002,3.16238,12.1775,0.500343,3.5732,D,1,07/02/2019 03:32,26.3547,26.6799
2013,0,2,7,54266.85,22800.04002,3.16655,12.1924,0.499886,3.5726,D,1,07/02/2019 03:33,26.3713,26.6965
2014,0,2,7,54296.85,22830.04002,3.17072,12.2073,0.500038,3.5721,D,1,07/02/2019 03:33,26.3713,26.6799
2015,0,2,7,54326.85,22860.04002,3.17488,12.2222,0.499886,3.572,D,1,07/02/2019 03:34,26.3547,26.6633
2016,0,2,7,54356.85,22890.04002,3.17905,12.2371,0.499886,3.5712,D,1,07/02/2019 03:34,26.338,26.6633
2017,0,2,7,54386.85,22920.04002,3.18322,12.252,0.499886,3.5708,D,1,07/02/2019 03:35,26.3214,26.6301
2018,0,2,7,54416.85,22950.04002,3.18738,12.2668,0.49958,3.57,D,1,07/02/2019 03:35,26.3214,26.6467
2019,0,2,7,54446.85,22980.04002,3.19155,12.2817,0.500343,3.5695,D,1,07/02/2019 03:36,26.3547,26.6633
2020,0,2,7,54476.85,23010.04002,3.19572,12.2966,0.500343,3.5689,D,1,07/02/2019 03:36,26.3547,26.6633
2021,0,2,7,54506.85,23040.04002,3.19988,12.3114,0.500038,3.5686,D,1,07/02/2019 03:37,26.388,26.6799
2022,0,2,7,54536.85,23070.04002,3.20405,12.3263,0.500038,3.5682,D,1,07/02/2019 03:37,26.388,26.6799
2023,0,2,7,54566.85,23100.04002,3.20821,12.3412,0.499886,3.5674,D,1,07/02/2019 03:38,26.4046,26.6965
2024,0,2,7,54596.85,23130.04002,3.21238,12.356,0.499733,3.5671,D,1,07/02/2019 03:38,26.4046,26.7131
2025,0,2,7,54626.85,23160.04002,3.21655,12.3709,0.49958,3.5666,D,1,07/02/2019 03:39,26.4046,26.7131
2026,0,2,7,54656.85,23190.04002,3.22071,12.3858,0.500343,3.5662,D,1,07/02/2019 03:39,26.4046,26.6965
2027,0,2,7,54686.85,23220.04002,3.22488,12.4006,0.500038,3.5654,D,1,07/02/2019 03:40,26.388,26.6965
2028,0,2,7,54716.85,23250.04002,3.22905,12.4155,0.49958,3.5653,D,1,07/02/2019 03:40,26.4046,26.6965
2029,0,2,7,54746.85,23280.04002,3.23321,12.4303,0.499733,3.5645,D,1,07/02/2019 03:41,26.4213,26.7131
2030,0,2,7,54776.85,23310.04002,3.23738,12.4452,0.499886,3.5639,D,1,07/02/2019 03:41,26.4546,26.6633
2031,0,2,7,54806.85,23340.04002,3.24155,12.46,0.500038,3.5634,D,1,07/02/2019 03:42,26.4046,26.6467
2032,0,2,7,54836.85,23370.04002,3.24571,12.4749,0.499733,3.5628,D,1,07/02/2019 03:42,26.4213,26.6799
2033,0,2,7,54866.85,23400.04002,3.24988,12.4897,0.499886,3.5622,D,1,07/02/2019 03:43,26.4213,26.6633
2034,0,2,7,54896.85,23430.04002,3.25405,12.5046,0.499733,3.5621,D,1,07/02/2019 03:43,26.4046,26.6633
2035,0,2,7,54926.85,23460.04002,3.25821,12.5194,0.499733,3.5616,D,1,07/02/2019 03:44,26.4546,26.6799
2036,0,2,7,54956.85,23490.04002,3.26238,12.5342,0.500038,3.5608,D,1,07/02/2019 03:44,26.4213,26.6633
2037,0,2,7,54986.85,23520.04002,3.26655,12.5491,0.499886,3.5604,D,1,07/02/2019 03:45,26.388,26.6633
2038,0,2,7,55016.85,23550.04002,3.27071,12.5639,0.499733,3.5598,D,1,07/02/2019 03:45,26.388,26.7131
2039,0,2,7,55046.85,23580.04002,3.27488,12.5787,0.499733,3.5592,D,1,07/02/2019 03:46,26.4213,26.6633
2040,0,2,7,55076.85,23610.04002,3.27905,12.5936,0.499886,3.5584,D,1,07/02/2019 03:46,26.4213,26.6633
2041,0,2,7,55106.85,23640.04002,3.28321,12.6084,0.499886,3.5583,D,1,07/02/2019 03:47,26.438,26.6633
2042,0,2,7,55136.85,23670.04002,3.28738,12.6232,0.499886,3.5576,D,1,07/02/2019 03:47,26.4213,26.6301
2043,0,2,7,55166.85,23700.04002,3.29155,12.638,0.499886,3.5572,D,1,07/02/2019 03:48,26.438,26.6633
2044,0,2,7,55196.85,23730.04002,3.29571,12.6529,0.499428,3.5566,D,1,07/02/2019 03:48,26.4213,26.6467
2045,0,2,7,55226.85,23760.04002,3.29988,12.6677,0.500038,3.556,D,1,07/02/2019 03:49,26.4713,26.7297
2046,0,2,7,55256.85,23790.04002,3.30404,12.6825,0.499733,3.5555,D,1,07/02/2019 03:49,26.4713,26.7131
2047,0,2,7,55286.85,23820.04002,3.30821,12.6973,0.499886,3.5547,D,1,07/02/2019 03:50,26.4713,26.6467
2048,0,2,7,55316.85,23850.04002,3.31238,12.7121,0.499886,3.5543,D,1,07/02/2019 03:50,26.4213,26.6135
2049,0,2,7,55346.85,23880.04002,3.31654,12.7269,0.499886,3.554,D,1,07/02/2019 03:51,26.4713,26.6965
2050,0,2,7,55376.85,23910.04002,3.32071,12.7417,0.500038,3.5531,D,1,07/02/2019 03:51,26.4879,26.6965
2051,0,2,7,55406.85,23940.04002,3.32488,12.7565,0.500038,3.5528,D,1,07/02/2019 03:52,26.5046,26.6965
2052,0,2,7,55436.85,23970.04002,3.32904,12.7713,0.500038,3.5521,D,1,07/02/2019 03:52,26.5046,26.7131
2053,0,2,7,55466.85,24000.04002,3.33321,12.7861,0.499733,3.5514,D,1,07/02/2019 03:53,26.5046,26.7131
2054,0,2,7,55496.85,24030.04002,3.33738,12.8009,0.500191,3.5509,D,1,07/02/2019 03:53,26.5046,26.7297
2055,0,2,7,55526.85,24060.04002,3.34154,12.8157,0.500191,3.5505,D,1,07/02/2019 03:54,26.5046,26.7131
2056,0,2,7,55556.85,24090.04002,3.34571,12.8305,0.49958,3.55,D,1,07/02/2019 03:54,26.5379,26.7297
2057,0,2,7,55586.85,24120.04002,3.34988,12.8453,0.500191,3.5492,D,1,07/02/2019 03:55,26.5379,26.7297
2058,0,2,7,55616.85,24150.04002,3.35404,12.8601,0.499733,3.5488,D,1,07/02/2019 03:55,26.5379,26.6633
2059,0,2,7,55646.85,24180.04002,3.35821,12.8749,0.500038,3.5482,D,1,07/02/2019 03:56,26.5046,26.6633
2060,0,2,7,55676.85,24210.04002,3.36238,12.8897,0.499886,3.5471,D,1,07/02/2019 03:56,26.5212,26.6633
2061,0,2,7,55706.85,24240.04002,3.36654,12.9044,0.500038,3.5468,D,1,07/02/2019 03:57,26.5712,26.7131
2062,0,2,7,55736.85,24270.04002,3.37071,12.9192,0.500496,3.5462,D,1,07/02/2019 03:57,26.5878,26.6965
2063,0,2,7,55766.85,24300.04002,3.37488,12.934,0.499886,3.5454,D,1,07/02/2019 03:58,26.6211,26.6965
2064,0,2,7,55796.85,24330.04002,3.37904,12.9488,0.500038,3.545,D,1,07/02/2019 03:58,26.5545,26.7131
2065,0,2,7,55826.85,24360.04002,3.38321,12.9635,0.499886,3.5445,D,1,07/02/2019 03:59,26.5712,26.7297
2066,0,2,7,55856.85,24390.04002,3.38737,12.9783,0.499733,3.5438,D,1,07/02/2019 03:59,26.6045,26.7297
2067,0,2,7,55886.85,24420.04002,3.39154,12.9931,0.499886,3.5433,D,1,07/02/2019 04:00,26.6045,26.6467
2068,0,2,7,55916.85,24450.04002,3.39571,13.0078,0.499886,3.5427,D,1,07/02/2019 04:00,26.6045,26.6965
2069,0,2,7,55946.85,24480.04002,3.39987,13.0226,0.500191,3.5419,D,1,07/02/2019 04:01,26.6211,26.6799
2070,0,2,7,55976.85,24510.04002,3.40404,13.0373,0.500191,3.5413,D,1,07/02/2019 04:01,26.6378,26.7131
2071,0,2,7,56006.85,24540.04002,3.40821,13.0521,0.500191,3.5406,D,1,07/02/2019 04:02,26.6045,26.7297
2072,0,2,7,56036.85,24570.04002,3.41237,13.0668,0.499886,3.5398,D,1,07/02/2019 04:02,26.5878,26.7297
2073,0,2,7,56066.85,24600.04002,3.41654,13.0816,0.499886,3.5393,D,1,07/02/2019 04:03,26.6045,26.7463
2074,0,2,7,56096.85,24630.04002,3.42071,13.0963,0.500343,3.5386,D,1,07/02/2019 04:03,26.6544,26.6965
2075,0,2,7,56126.85,24660.04002,3.42487,13.1111,0.500038,3.5381,D,1,07/02/2019 04:04,26.6378,26.6799
2076,0,2,7,56156.85,24690.04002,3.42904,13.1258,0.500191,3.5373,D,1,07/02/2019 04:04,26.6544,26.6965
2077,0,2,7,56186.85,24720.04002,3.43321,13.1406,0.500191,3.5366,D,1,07/02/2019 04:05,26.6211,26.6965
2078,0,2,7,56216.85,24750.04002,3.43737,13.1553,0.500191,3.536,D,1,07/02/2019 04:05,26.6211,26.6965
2079,0,2,7,56246.85,24780.04002,3.44154,13.17,0.49958,3.5352,D,1,07/02/2019 04:06,26.6378,26.7131
2080,0,2,7,56276.85,24810.04002,3.44571,13.1848,0.500038,3.5346,D,1,07/02/2019 04:06,26.6544,26.7131
2081,0,2,7,56306.85,24840.04002,3.44987,13.1995,0.500038,3.5338,D,1,07/02/2019 04:07,26.6544,26.7297
2082,0,2,7,56336.85,24870.04002,3.45404,13.2142,0.499886,3.5332,D,1,07/02/2019 04:07,26.6544,26.7297
2083,0,2,7,56366.85,24900.04002,3.45821,13.2289,0.500038,3.5326,D,1,07/02/2019 04:08,26.6544,26.7297
2084,0,2,7,56396.85,24930.04002,3.46237,13.2436,0.500343,3.5317,D,1,07/02/2019 04:08,26.7044,26.7463
2085,0,2,7,56426.85,24960.04002,3.46654,13.2584,0.49958,3.5309,D,1,07/02/2019 04:09,26.7377,26.6799
2086,0,2,7,56456.85,24990.04002,3.47071,13.2731,0.500038,3.5302,D,1,07/02/2019 04:09,26.771,26.6965
2087,0,2,7,56486.85,25020.04002,3.47487,13.2878,0.500191,3.5294,D,1,07/02/2019 04:10,26.6711,26.7297
2088,0,2,7,56516.85,25050.04002,3.47904,13.3025,0.499886,3.529,D,1,07/02/2019 04:10,26.721,26.6799
2089,0,2,7,56546.85,25080.04002,3.4832,13.3172,0.49958,3.528,D,1,07/02/2019 04:11,26.7543,26.6965
2090,0,2,7,56576.85,25110.04002,3.48737,13.3319,0.500038,3.5274,D,1,07/02/2019 04:11,26.6711,26.7131
2091,0,2,7,56606.85,25140.04002,3.49154,13.3466,0.500038,3.5267,D,1,07/02/2019 04:12,26.6877,26.7131
2092,0,2,7,56636.85,25170.04002,3.4957,13.3613,0.499886,3.5261,D,1,07/02/2019 04:12,26.721,26.7297
2093,0,2,7,56666.85,25200.04002,3.49987,13.376,0.500191,3.5251,D,1,07/02/2019 04:13,26.7044,26.6799
2094,0,2,7,56696.85,25230.04002,3.50404,13.3906,0.500496,3.5244,D,1,07/02/2019 04:13,26.7543,26.6965
2095,0,2,7,56726.85,25260.04002,3.5082,13.4053,0.500038,3.5238,D,1,07/02/2019 04:14,26.7044,26.6965
2096,0,2,7,56756.85,25290.04002,3.51237,13.42,0.500343,3.5229,D,1,07/02/2019 04:14,26.7044,26.7131
2097,0,2,7,56786.85,25320.04002,3.51654,13.4347,0.499886,3.5221,D,1,07/02/2019 04:15,26.7377,26.7297
2098,0,2,7,56816.85,25350.04002,3.5207,13.4494,0.499886,3.5213,D,1,07/02/2019 04:15,26.7543,26.6799
2099,0,2,7,56846.85,25380.04002,3.52487,13.464,0.500191,3.5207,D,1,07/02/2019 04:16,26.771,26.6799
2100,0,2,7,56876.85,25410.04002,3.52904,13.4787,0.500191,3.5198,D,1,07/02/2019 04:16,26.771,26.6965
2101,0,2,7,56906.85,25440.04002,3.5332,13.4934,0.500038,3.5192,D,1,07/02/2019 04:17,26.7044,26.6965
2102,0,2,7,56936.85,25470.04002,3.53737,13.508,0.499733,3.5183,D,1,07/02/2019 04:17,26.721,26.7131
2103,0,2,7,56966.85,25500.04002,3.54154,13.5227,0.499886,3.5177,D,1,07/02/2019 04:18,26.7543,26.7297
2104,0,2,7,56996.85,25530.04002,3.5457,13.5373,0.500191,3.5169,D,1,07/02/2019 04:18,26.7377,26.7131
2105,0,2,7,57026.85,25560.04002,3.54987,13.552,0.499733,3.516,D,1,07/02/2019 04:19,26.7044,26.6799
2106,0,2,7,57056.85,25590.04002,3.55404,13.5666,0.499733,3.5152,D,1,07/02/2019 04:19,26.7044,26.6799
2107,0,2,7,57086.85,25620.04002,3.5582,13.5813,0.500038,3.5142,D,1,07/02/2019 04:20,26.7543,26.7297
2108,0,2,7,57116.85,25650.04002,3.56237,13.5959,0.499733,3.5135,D,1,07/02/2019 04:20,26.7543,26.7297
2109,0,2,7,57146.85,25680.04002,3.56653,13.6106,0.499886,3.5128,D,1,07/02/2019 04:21,26.7543,26.7297
2110,0,2,7,57176.85,25710.04002,3.5707,13.6252,0.500191,3.512,D,1,07/02/2019 04:21,26.7543,26.7297
2111,0,2,7,57206.85,25740.04002,3.57487,13.6398,0.500038,3.5111,D,1,07/02/2019 04:22,26.7543,26.7463
2112,0,2,7,57236.85,25770.04002,3.57903,13.6544,0.499733,3.5103,D,1,07/02/2019 04:22,26.771,26.7297
2113,0,2,7,57266.85,25800.04002,3.5832,13.6691,0.49958,3.5094,D,1,07/02/2019 04:23,26.7543,26.7297
2114,0,2,7,57296.85,25830.04002,3.58737,13.6837,0.499733,3.5087,D,1,07/02/2019 04:23,26.7543,26.7297
2115,0,2,7,57326.85,25860.04002,3.59153,13.6983,0.500343,3.5079,D,1,07/02/2019 04:24,26.7377,26.7297
2116,0,2,7,57356.85,25890.04002,3.5957,13.7129,0.499886,3.5068,D,1,07/02/2019 04:24,26.7543,26.7297
2117,0,2,7,57386.85,25920.04002,3.59987,13.7275,0.499733,3.5061,D,1,07/02/2019 04:25,26.771,26.7297
2118,0,2,7,57416.85,25950.04002,3.60403,13.7421,0.499886,3.5053,D,1,07/02/2019 04:25,26.771,26.7463
2119,0,2,7,57446.85,25980.04002,3.6082,13.7567,0.500038,3.5044,D,1,07/02/2019 04:26,26.8043,26.6799
2120,0,2,7,57476.85,26010.04002,3.61237,13.7713,0.499886,3.5035,D,1,07/02/2019 04:26,26.8043,26.6965
2121,0,2,7,57506.85,26040.04002,3.61653,13.7859,0.499886,3.5024,D,1,07/02/2019 04:27,26.821,26.6965
2122,0,2,7,57536.85,26070.04002,3.6207,13.8005,0.499886,3.5015,D,1,07/02/2019 04:27,26.821,26.6965
2123,0,2,7,57566.85,26100.04002,3.62487,13.8151,0.500038,3.5009,D,1,07/02/2019 04:28,26.8543,26.7297
2124,0,2,7,57596.85,26130.04002,3.62903,13.8297,0.500038,3.5,D,1,07/02/2019 04:28,26.8043,26.7297
2125,0,2,7,57626.85,26160.04002,3.6332,13.8443,0.500191,3.499,D,1,07/02/2019 04:29,26.8043,26.7629
2126,0,2,7,57656.85,26190.04002,3.63737,13.8589,0.500038,3.498,D,1,07/02/2019 04:29,26.821,26.7463
2127,0,2,7,57686.85,26220.04002,3.64153,13.8734,0.499886,3.4971,D,1,07/02/2019 04:30,26.8043,26.7463
2128,0,2,7,57716.85,26250.04002,3.6457,13.888,0.500191,3.4961,D,1,07/02/2019 04:30,26.7876,26.7297
2129,0,2,7,57746.85,26280.04002,3.64986,13.9026,0.499733,3.4951,D,1,07/02/2019 04:31,26.7876,26.7297
2130,0,2,7,57776.85,26310.04002,3.65403,13.9171,0.499886,3.4942,D,1,07/02/2019 04:31,26.771,26.7131
2131,0,2,7,57806.85,26340.04002,3.6582,13.9317,0.500038,3.4932,D,1,07/02/2019 04:32,26.7543,26.6965
2132,0,2,7,57836.85,26370.04002,3.66236,13.9462,0.500038,3.492,D,1,07/02/2019 04:32,26.8043,26.6965
2133,0,2,7,57866.85,26400.04002,3.66653,13.9608,0.499733,3.4913,D,1,07/02/2019 04:33,26.8043,26.7629
2134,0,2,7,57896.85,26430.04002,3.6707,13.9753,0.500191,3.4902,D,1,07/02/2019 04:33,26.7876,26.7629
2135,0,2,7,57926.85,26460.04002,3.67486,13.9899,0.499886,3.4891,D,1,07/02/2019 04:34,26.8043,26.7629
2136,0,2,7,57956.85,26490.04002,3.67903,14.0044,0.49958,3.4884,D,1,07/02/2019 04:34,26.8043,26.7629
2137,0,2,7,57986.85,26520.04002,3.6832,14.0189,0.500191,3.4873,D,1,07/02/2019 04:35,26.821,26.7795
2138,0,2,7,58016.85,26550.04002,3.68736,14.0335,0.500801,3.4861,D,1,07/02/2019 04:35,26.8376,26.7131
2139,0,2,7,58046.85,26580.04002,3.69153,14.048,0.500038,3.4849,D,1,07/02/2019 04:36,26.8043,26.7795
2140,0,2,7,58076.85,26610.04002,3.6957,14.0625,0.500038,3.4839,D,1,07/02/2019 04:36,26.821,26.7961
2141,0,2,7,58106.85,26640.04002,3.69986,14.077,0.499733,3.483,D,1,07/02/2019 04:37,26.821,26.7795
