Repository: klinders/BatteryPeck

# BatteryToolkit

a ModelingToolkit based battery pack inspired by PyBaMM

## How to run

Running a simulation can be as easy as

```julia
using ModelingToolkit
using BatteryPeck

@mtkbuild sys = SingleCellPack(config=(96,2), Qcell=78);

e = Experiment([
    PowerStep(11000, 500),
    RestStep(8*3600),
]*7)

@time sol = simulate(sys,e, saveat=1)
```

## Experiment

The experiment can be defined using steps like
```julia
Experiment([
    PowerStep(11000, 500),
    RestStep(8*3600),
    DriveStep("speed comparison/power.csv", 3600/2),
    RestStep(8*3600),
    DriveStep("speed comparison/power.csv", 3600/2),
    ChargeStep(0.8, 11000),
    RestStep(6*3600)
]*100)
```

File: data/Chen2020/LGM50_cell03.csv (part 7 of 15)
Ch. max. I,10.000 A,,,,,,,,,,,,,
DisCh. max. I,10.000 A,,,,,,,,,,,,,
,,,,,,,,,,,,,,
Rec,Cycle P,Cycle C,Step,Test Time [s],Step Time [s],Capacity [Ah],Energy [Wh],Current [A],Voltage [V],Md,ES,DPT Time,Temperature Cell [degC],Temperature Chamber [degC]
2558,0,2,8,69895.63998,2414.43,0,0,0,2.8344,R,1,07/02/2019 07:53,26.6045,26.7629
2559,0,2,8,69925.63998,2444.43,0,0,0,2.8351,R,1,07/02/2019 07:54,26.6045,26.7463
2560,0,2,8,69955.63998,2474.43,0,0,0,2.8357,R,1,07/02/2019 07:54,26.5878,26.7463
2561,0,2,8,69985.63998,2504.43,0,0,0,2.8365,R,1,07/02/2019 07:55,26.6045,26.7297
2562,0,2,8,70015.63998,2534.43,0,0,0,2.837,R,1,07/02/2019 07:55,26.6045,26.7297
2563,0,2,8,70045.63998,2564.43,0,0,0,2.8376,R,1,07/02/2019 07:56,26.5878,26.7297
2564,0,2,8,70075.63998,2594.43,0,0,0,2.8383,R,1,07/02/2019 07:56,26.5878,26.7463
2565,0,2,8,70105.63998,2624.43,0,0,0,2.8391,R,1,07/02/2019 07:57,26.6045,26.6799
2566,0,2,8,70135.63998,2654.43,0,0,0,2.8397,R,1,07/02/2019 07:57,26.5878,26.7463
2567,0,2,8,70165.63998,2684.43,0,0,0,2.8405,R,1,07/02/2019 07:58,26.5878,26.7463
2568,0,2,8,70195.63998,2714.43,0,0,0,2.8408,R,1,07/02/2019 07:58,26.6211,26.6965
2569,0,2,8,70225.63998,2744.43,0,0,0,2.8414,R,1,07/02/2019 07:59,26.6211,26.7131
2570,0,2,8,70255.63998,2774.43,0,0,0,2.842,R,1,07/02/2019 07:59,26.5712,26.7131
2571,0,2,8,70285.63998,2804.43,0,0,0,2.8426,R,1,07/02/2019 08:00,26.5545,26.7131
2572,0,2,8,70315.63998,2834.43,0,0,0,2.8431,R,1,07/02/2019 08:00,26.5878,26.7131
2573,0,2,8,70345.63998,2864.43,0,0,0,2.8437,R,1,07/02/2019 08:01,26.6045,26.6965
2574,0,2,8,70375.63998,2894.43,0,0,0,2.8441,R,1,07/02/2019 08:01,26.5878,26.6799
2575,0,2,8,70405.63998,2924.43,0,0,0,2.8449,R,1,07/02/2019 08:02,26.5545,26.7463
2576,0,2,8,70435.63998,2954.43,0,0,0,2.8453,R,1,07/02/2019 08:02,26.5545,26.7463
2577,0,2,8,70465.63998,2984.43,0,0,0,2.846,R,1,07/02/2019 08:03,26.5545,26.7463
2578,0,2,8,70495.63998,3014.43,0,0,0,2.8464,R,1,07/02/2019 08:03,26.5212,26.7131
2579,0,2,8,70525.63998,3044.43,0,0,0,2.8469,R,1,07/02/2019 08:04,26.5379,26.7297
2580,0,2,8,70555.63998,3074.43,0,0,0,2.8476,R,1,07/02/2019 08:04,26.5212,26.7297
2581,0,2,8,70585.63998,3104.43,0,0,0,2.8478,R,1,07/02/2019 08:05,26.5379,26.7297
2582,0,2,8,70615.63998,3134.43,0,0,0,2.8486,R,1,07/02/2019 08:05,26.5379,26.7297
2583,0,2,8,70645.63998,3164.43,0,0,0,2.849,R,1,07/02/2019 08:06,26.5046,26.7131
2584,0,2,8,70675.63998,3194.43,0,0,0,2.8496,R,1,07/02/2019 08:06,26.4879,26.7131
2585,0,2,8,70705.63998,3224.43,0,0,0,2.8501,R,1,07/02/2019 08:07,26.5379,26.7463
2586,0,2,8,70735.63998,3254.43,0,0,0,2.8507,R,1,07/02/2019 08:07,26.5212,26.7463
2587,0,2,8,70765.63998,3284.43,0,0,0,2.8511,R,1,07/02/2019 08:08,26.5212,26.7463
2588,0,2,8,70795.63998,3314.43,0,0,0,2.8516,R,1,07/02/2019 08:08,26.5212,26.7297
2589,0,2,8,70825.63998,3344.43,0,0,0,2.8519,R,1,07/02/2019 08:09,26.5046,26.7463
2590,0,2,8,70855.63998,3374.43,0,0,0,2.8524,R,1,07/02/2019 08:09,26.5212,26.7297
2591,0,2,8,70885.63998,3404.43,0,0,0,2.8528,R,1,07/02/2019 08:10,26.5212,26.7629
2592,0,2,8,70915.63998,3434.43,0,0,0,2.8534,R,1,07/02/2019 08:10,26.5046,26.7629
2593,0,2,8,70945.63998,3464.43,0,0,0,2.8539,R,1,07/02/2019 08:11,26.5046,26.7463
2594,0,2,8,70975.63998,3494.43,0,0,0,2.854,R,1,07/02/2019 08:11,26.5046,26.7463
2595,0,2,8,71005.63998,3524.43,0,0,0,2.8545,R,1,07/02/2019 08:12,26.5046,26.7463
2596,0,2,8,71035.63998,3554.43,0,0,0,2.8553,R,1,07/02/2019 08:12,26.4879,26.7297
2597,0,2,8,71065.63998,3584.43,0,0,0,2.8556,R,1,07/02/2019 08:13,26.5046,26.7463
2598,0,2,8,71095.63998,3614.43,0,0,0,2.856,R,1,07/02/2019 08:13,26.5046,26.7629
2599,0,2,8,71125.63998,3644.43,0,0,0,2.8566,R,1,07/02/2019 08:14,26.5046,26.7629
2600,0,2,8,71155.63998,3674.43,0,0,0,2.8566,R,1,07/02/2019 08:14,26.5212,26.7795
2601,0,2,8,71185.63998,3704.43,0,0,0,2.8574,R,1,07/02/2019 08:15,26.5212,26.6965
2602,0,2,8,71215.63998,3734.43,0,0,0,2.8576,R,1,07/02/2019 08:15,26.5212,26.6965
2603,0,2,8,71245.63998,3764.43,0,0,0,2.8582,R,1,07/02/2019 08:16,26.5212,26.7131
2604,0,2,8,71275.63998,3794.43,0,0,0,2.8586,R,1,07/02/2019 08:16,26.5212,26.7131
2605,0,2,8,71305.63998,3824.43,0,0,0,2.8589,R,1,07/02/2019 08:17,26.5212,26.6965
2606,0,2,8,71335.63998,3854.43,0,0,0,2.8594,R,1,07/02/2019 08:17,26.5212,26.6965
2607,0,2,8,71365.63998,3884.43,0,0,0,2.8597,R,1,07/02/2019 08:18,26.5212,26.6965
2608,0,2,8,71395.63998,3914.43,0,0,0,2.8602,R,1,07/02/2019 08:18,26.5212,26.6965
2609,0,2,8,71425.63998,3944.43,0,0,0,2.8605,R,1,07/02/2019 08:19,26.5212,26.7131
2610,0,2,8,71455.63998,3974.43,0,0,0,2.8611,R,1,07/02/2019 08:19,26.5212,26.6965
2611,0,2,8,71485.63998,4004.43,0,0,0,2.8611,R,1,07/02/2019 08:20,26.5046,26.6965
2612,0,2,8,71515.63998,4034.43,0,0,0,2.8617,R,1,07/02/2019 08:20,26.5379,26.7297
2613,0,2,8,71545.63998,4064.43,0,0,0,2.862,R,1,07/02/2019 08:21,26.4879,26.7463
2614,0,2,8,71575.63998,4094.43,0,0,0,2.8623,R,1,07/02/2019 08:21,26.5212,26.7629
2615,0,2,8,71605.63998,4124.43,0,0,0,2.8629,R,1,07/02/2019 08:22,26.5212,26.7463
2616,0,2,8,71635.63998,4154.43,0,0,0,2.8632,R,1,07/02/2019 08:22,26.5379,26.7131
2617,0,2,8,71665.63998,4184.43,0,0,0,2.8635,R,1,07/02/2019 08:23,26.5545,26.7131
2618,0,2,8,71695.63998,4214.43,0,0,0,2.864,R,1,07/02/2019 08:23,26.5545,26.7463
2619,0,2,8,71725.63998,4244.43,0,0,0,2.8643,R,1,07/02/2019 08:24,26.4879,26.7463
2620,0,2,8,71755.63998,4274.43,0,0,0,2.8646,R,1,07/02/2019 08:24,26.4879,26.7629
2621,0,2,8,71785.63998,4304.43,0,0,0,2.865,R,1,07/02/2019 08:25,26.4713,26.7463
2622,0,2,8,71815.63998,4334.43,0,0,0,2.8653,R,1,07/02/2019 08:25,26.4546,26.7297
2623,0,2,8,71845.63998,4364.43,0,0,0,2.8656,R,1,07/02/2019 08:26,26.5212,26.7131
2624,0,2,8,71875.63998,4394.43,0,0,0,2.8658,R,1,07/02/2019 08:26,26.5212,26.7131
2625,0,2,8,71905.63998,4424.43,0,0,0,2.8663,R,1,07/02/2019 08:27,26.5212,26.7629
2626,0,2,8,71935.63998,4454.43,0,0,0,2.8669,R,1,07/02/2019 08:27,26.5212,26.7131
2627,0,2,8,71965.63998,4484.43,0,0,0,2.867,R,1,07/02/2019 08:28,26.5046,26.7629
2628,0,2,8,71995.63998,4514.43,0,0,0,2.8675,R,1,07/02/2019 08:28,26.5212,26.7629
2629,0,2,8,72025.63998,4544.43,0,0,0,2.8678,R,1,07/02/2019 08:29,26.5046,26.7629
2630,0,2,8,72055.63998,4574.43,0,0,0,2.8679,R,1,07/02/2019 08:29,26.5046,26.7629
2631,0,2,8,72085.63998,4604.43,0,0,0,2.8684,R,1,07/02/2019 08:30,26.5212,26.7795
2632,0,2,8,72115.63998,4634.43,0,0,0,2.8685,R,1,07/02/2019 08:30,26.5212,26.7131
2633,0,2,8,72145.63998,4664.43,0,0,0,2.8687,R,1,07/02/2019 08:31,26.5212,26.7629
2634,0,2,8,72175.63998,4694.43,0,0,0,2.8693,R,1,07/02/2019 08:31,26.5212,26.7131
2635,0,2,8,72205.63998,4724.43,0,0,0,2.8696,R,1,07/02/2019 08:32,26.5046,26.7629
2636,0,2,8,72235.63998,4754.43,0,0,0,2.8698,R,1,07/02/2019 08:32,26.4879,26.7463
2637,0,2,8,72265.63998,4784.43,0,0,0,2.8702,R,1,07/02/2019 08:33,26.4713,26.7297
2638,0,2,8,72295.63998,4814.43,0,0,0,2.8704,R,1,07/02/2019 08:33,26.4879,26.7463
2639,0,2,8,72325.63998,4844.43,0,0,0,2.8707,R,1,07/02/2019 08:34,26.4879,26.7463
2640,0,2,8,72355.63998,4874.43,0,0,0,2.871,R,1,07/02/2019 08:34,26.5046,26.7629
2641,0,2,8,72385.63998,4904.43,0,0,0,2.8713,R,1,07/02/2019 08:35,26.5046,26.7463
2642,0,2,8,72415.63998,4934.43,0,0,0,2.8717,R,1,07/02/2019 08:35,26.5212,26.7629
2643,0,2,8,72445.63998,4964.43,0,0,0,2.8719,R,1,07/02/2019 08:36,26.5212,26.7131
2644,0,2,8,72475.63998,4994.43,0,0,0,2.8722,R,1,07/02/2019 08:36,26.5212,26.7131
2645,0,2,8,72505.63998,5024.43,0,0,0,2.8727,R,1,07/02/2019 08:37,26.5046,26.7795
2646,0,2,8,72535.63998,5054.43,0,0,0,2.873,R,1,07/02/2019 08:37,26.4713,26.7463
2647,0,2,8,72565.63998,5084.43,0,0,0,2.8733,R,1,07/02/2019 08:38,26.4546,26.7297
2648,0,2,8,72595.63998,5114.43,0,0,0,2.8734,R,1,07/02/2019 08:38,26.4879,26.7629
2649,0,2,8,72625.63998,5144.43,0,0,0,2.8737,R,1,07/02/2019 08:39,26.4879,26.7795
2650,0,2,8,72655.63998,5174.43,0,0,0,2.8742,R,1,07/02/2019 08:39,26.4713,26.7795
2651,0,2,8,72685.63998,5204.43,0,0,0,2.8742,R,1,07/02/2019 08:40,26.4546,26.7629
2652,0,2,8,72715.63998,5234.43,0,0,0,2.8746,R,1,07/02/2019 08:40,26.4713,26.7629
2653,0,2,8,72745.63998,5264.43,0,0,0,2.875,R,1,07/02/2019 08:41,26.4546,26.7463
2654,0,2,8,72775.63998,5294.43,0,0,0,2.8751,R,1,07/02/2019 08:41,26.4546,26.7629
2655,0,2,8,72805.63998,5324.43,0,0,0,2.8754,R,1,07/02/2019 08:42,26.4713,26.7629
2656,0,2,8,72835.63998,5354.43,0,0,0,2.8757,R,1,07/02/2019 08:42,26.4713,26.7795
2657,0,2,8,72865.63998,5384.43,0,0,0,2.8759,R,1,07/02/2019 08:43,26.4713,26.7795
2658,0,2,8,72895.63998,5414.43,0,0,0,2.8763,R,1,07/02/2019 08:43,26.4713,26.7795
2659,0,2,8,72925.63998,5444.43,0,0,0,2.8765,R,1,07/02/2019 08:44,26.4713,26.7795
2660,0,2,8,72955.63998,5474.43,0,0,0,2.8766,R,1,07/02/2019 08:44,26.4713,26.7795
2661,0,2,8,72985.63998,5504.43,0,0,0,2.8769,R,1,07/02/2019 08:45,26.4713,26.7795
2662,0,2,8,73015.63998,5534.43,0,0,0,2.8772,R,1,07/02/2019 08:45,26.4546,26.7629
2663,0,2,8,73045.63998,5564.43,0,0,0,2.8777,R,1,07/02/2019 08:46,26.438,26.7463
2664,0,2,8,73075.63998,5594.43,0,0,0,2.8779,R,1,07/02/2019 08:46,26.4546,26.7463
2665,0,2,8,73105.63998,5624.43,0,0,0,2.878,R,1,07/02/2019 08:47,26.4546,26.7629
2666,0,2,8,73135.63998,5654.43,0,0,0,2.8782,R,1,07/02/2019 08:47,26.4713,26.7961
2667,0,2,8,73165.63998,5684.43,0,0,0,2.8788,R,1,07/02/2019 08:48,26.5212,26.7795
2668,0,2,8,73195.63998,5714.43,0,0,0,2.8789,R,1,07/02/2019 08:48,26.5212,26.7629
2669,0,2,8,73225.63998,5744.43,0,0,0,2.8791,R,1,07/02/2019 08:49,26.5545,26.7629
2670,0,2,8,73255.63998,5774.43,0,0,0,2.8794,R,1,07/02/2019 08:49,26.4879,26.7795
2671,0,2,8,73285.63998,5804.43,0,0,0,2.8795,R,1,07/02/2019 08:50,26.4879,26.7795
2672,0,2,8,73315.63998,5834.43,0,0,0,2.8797,R,1,07/02/2019 08:50,26.5212,26.7961
2673,0,2,8,73345.63998,5864.43,0,0,0,2.88,R,1,07/02/2019 08:51,26.5212,26.7961
2674,0,2,8,73375.63998,5894.43,0,0,0,2.8803,R,1,07/02/2019 08:51,26.5212,26.7961
2675,0,2,8,73405.63998,5924.43,0,0,0,2.8804,R,1,07/02/2019 08:52,26.5212,26.7795
2676,0,2,8,73435.63998,5954.43,0,0,0,2.8808,R,1,07/02/2019 08:52,26.5545,26.7629
2677,0,2,8,73465.63998,5984.43,0,0,0,2.8809,R,1,07/02/2019 08:53,26.4879,26.7961
2678,0,2,8,73495.63998,6014.43,0,0,0,2.8811,R,1,07/02/2019 08:53,26.4879,26.7795
2679,0,2,8,73525.63998,6044.43,0,0,0,2.8814,R,1,07/02/2019 08:54,26.4879,26.7961
2680,0,2,8,73555.63998,6074.43,0,0,0,2.8817,R,1,07/02/2019 08:54,26.4879,26.8127
2681,0,2,8,73585.63998,6104.43,0,0,0,2.8818,R,1,07/02/2019 08:55,26.5212,26.7795
2682,0,2,8,73615.63998,6134.43,0,0,0,2.8821,R,1,07/02/2019 08:55,26.5212,26.7629
2683,0,2,8,73645.63998,6164.43,0,0,0,2.8823,R,1,07/02/2019 08:56,26.4879,26.7961
2684,0,2,8,73649.58,6168.37002,0,0,0,2.8821,SBr,192,07/02/2019 08:56,26.4879,26.8127
2685,0,2,8,73649.58,6168.37002,0,0,0,2.8983,R,192,07/02/2019 09:41,26.5712,26.7131
2686,0,2,8,73649.65998,6168.45,0,0,0,2.8983,R,5,07/02/2019 09:41,26.5712,26.7131
2687,0,2,8,73679.65998,6198.45,0,0,0,2.8985,R,1,07/02/2019 09:41,26.5545,26.6965
2688,0,2,8,73709.65998,6228.45,0,0,0,2.8985,R,1,07/02/2019 09:42,26.5545,26.6965
2689,0,2,8,73739.65998,6258.45,0,0,0,2.8986,R,1,07/02/2019 09:42,26.5712,26.7131
2690,0,2,8,73769.65998,6288.45,0,0,0,2.8989,R,1,07/02/2019 09:43,26.5712,26.7131
2691,0,2,8,73799.65998,6318.45,0,0,0,2.8989,R,1,07/02/2019 09:43,26.5712,26.7131
2692,0,2,8,73829.65998,6348.45,0,0,0,2.8991,R,1,07/02/2019 09:44,26.5545,26.7131
2693,0,2,8,73859.65998,6378.45,0,0,0,2.8991,R,1,07/02/2019 09:44,26.5545,26.7131
2694,0,2,8,73889.65998,6408.45,0,0,0,2.8995,R,1,07/02/2019 09:45,26.5545,26.7131
2695,0,2,8,73919.65998,6438.45,0,0,0,2.8995,R,1,07/02/2019 09:45,26.5545,26.7297
2696,0,2,8,73949.65998,6468.45,0,0,0,2.8995,R,1,07/02/2019 09:46,26.5712,26.7131
2697,0,2,8,73979.65998,6498.45,0,0,0,2.8997,R,1,07/02/2019 09:46,26.5545,26.7297
2698,0,2,8,74009.65998,6528.45,0,0,0,2.8998,R,1,07/02/2019 09:47,26.5212,26.6965
2699,0,2,8,74039.65998,6558.45,0,0,0,2.9001,R,1,07/02/2019 09:47,26.5379,26.6965
2700,0,2,8,74069.65998,6588.45,0,0,0,2.9004,R,1,07/02/2019 09:48,26.5212,26.6965
2701,0,2,8,74099.65998,6618.45,0,0,0,2.9004,R,1,07/02/2019 09:48,27.7701,26.7463
2702,0,2,8,74129.65998,6648.45,0,0,0,2.9006,R,1,07/02/2019 09:49,26.5046,26.7463
2703,0,2,8,74159.65998,6678.45,0,0,0,2.9006,R,1,07/02/2019 09:49,26.5046,26.7463
2704,0,2,8,74189.65998,6708.45,0,0,0,2.9009,R,1,07/02/2019 09:50,26.4879,26.7297
2705,0,2,8,74219.65998,6738.45,0,0,0,2.9007,R,1,07/02/2019 09:50,26.5046,26.7463
2706,0,2,8,74249.65998,6768.45,0,0,0,2.901,R,1,07/02/2019 09:51,26.5046,26.7463
2707,0,2,8,74279.65998,6798.45,0,0,0,2.9012,R,1,07/02/2019 09:51,26.5212,26.7131
2708,0,2,8,74309.65998,6828.45,0,0,0,2.9012,R,1,07/02/2019 09:52,26.5046,26.7463
2709,0,2,8,74339.65998,6858.45,0,0,0,2.9014,R,1,07/02/2019 09:52,26.5212,26.7629
2710,0,2,8,74369.65998,6888.45,0,0,0,2.9015,R,1,07/02/2019 09:53,26.5212,26.7131
2711,0,2,8,74399.65998,6918.45,0,0,0,2.9015,R,1,07/02/2019 09:53,26.5545,26.7131
2712,0,2,8,74429.65998,6948.45,0,0,0,2.9018,R,1,07/02/2019 09:54,26.5212,26.7463
2713,0,2,8,74459.65998,6978.45,0,0,0,2.9017,R,1,07/02/2019 09:54,26.4879,26.7463
2714,0,2,8,74489.65998,7008.45,0,0,0,2.902,R,1,07/02/2019 09:55,26.4713,26.7297
2715,0,2,8,74519.65998,7038.45,0,0,0,2.902,R,1,07/02/2019 09:55,26.4546,26.7297
2716,0,2,8,74549.65998,7068.45,0,0,0,2.9021,R,1,07/02/2019 09:56,26.5379,26.7131
2717,0,2,8,74579.65998,7098.45,0,0,0,2.9023,R,1,07/02/2019 09:56,26.5379,26.7131
2718,0,2,8,74609.65998,7128.45,0,0,0,2.9023,R,1,07/02/2019 09:57,26.5545,26.7297
2719,0,2,8,74639.65998,7158.45,0,0,0,2.9024,R,1,07/02/2019 09:57,26.5545,26.7297
2720,0,2,8,74669.65998,7188.45,0,0,0,2.9027,R,1,07/02/2019 09:58,26.5046,26.7463
2721,0,2,8,74681.20998,7200,0,0,0,2.9026,R,129,07/02/2019 09:58,26.4879,26.7463
2722,0,2,9,74681.25,0.04002,0.00001545,0.00004567,1.49996,2.9569,C,0,07/02/2019 09:58,26.4879,26.7463
2723,0,2,9,74681.43,0.22002,0.00009045,0.00026821,1.49981,2.9725,C,5,07/02/2019 09:58,26.4879,26.7463
2724,0,2,9,74681.79,0.58002,0.00024045,0.00071526,1.49966,2.9845,C,5,07/02/2019 09:58,26.4879,26.7463
2725,0,2,9,74682.85002,1.63998,0.00068209,0.00203624,1.50011,2.9953,C,5,07/02/2019 09:58,26.4879,26.7463
2726,0,2,9,74685.04002,3.82998,0.00159454,0.00477446,1.49996,3.0057,C,5,07/02/2019 09:58,26.4879,26.7297
2727,0,2,9,74688.04998,6.84,0.00284862,0.00855076,1.49966,3.0164,C,5,07/02/2019 09:58,26.4879,26.7297
2728,0,2,9,74691.52002,10.30998,0.00429436,0.0129193,1.49981,3.0266,C,5,07/02/2019 09:58,26.4879,26.7297
2729,0,2,9,74695.14,13.93002,0.0058026,0.0174922,1.49996,3.0369,C,5,07/02/2019 09:58,26.4879,26.7297
2730,0,2,9,74699.13,17.92002,0.00746499,0.0225494,1.50027,3.0472,C,5,07/02/2019 09:58,26.4879,26.7463
2731,0,2,9,74703.43998,22.23,0.00926071,0.0280307,1.50011,3.0573,C,5,07/02/2019 09:58,26.4879,26.7463
2732,0,2,9,74707.96002,26.74998,0.0111439,0.0337982,1.49996,3.0674,C,5,07/02/2019 09:58,26.4879,26.7463
2733,0,2,9,74712.85002,31.63998,0.0131813,0.0400585,1.49996,3.0777,C,5,07/02/2019 09:59,26.4713,26.7463
2734,0,2,9,74718.22002,37.00998,0.0154187,0.0469563,1.49996,3.088,C,5,07/02/2019 09:59,26.4713,26.7463
2735,0,2,9,74723.95002,42.73998,0.017806,0.0543411,1.50011,3.0983,C,5,07/02/2019 09:59,26.4546,26.7463
2736,0,2,9,74730.06,48.85002,0.0203517,0.0622417,1.49981,3.1084,C,5,07/02/2019 09:59,26.438,26.7297
2737,0,2,9,74736.55002,55.33998,0.0230557,0.0706612,1.50011,3.1188,C,5,07/02/2019 09:59,26.438,26.7297
2738,0,2,9,74743.54002,62.32998,0.025968,0.0797589,1.49981,3.129,C,5,07/02/2019 09:59,26.438,26.7297
2739,0,2,9,74751.28002,70.06998,0.0291928,0.089866,1.50011,3.1391,C,5,07/02/2019 09:59,26.4546,26.7297
2740,0,2,9,74759.14002,77.92998,0.0324676,0.100163,1.49996,3.1492,C,5,07/02/2019 09:59,26.5046,26.7297
2741,0,2,9,74767.59,86.38002,0.0359882,0.111269,1.49966,3.1594,C,5,07/02/2019 09:59,26.5212,26.7131
2742,0,2,9,74776.74,95.53002,0.0398004,0.123333,1.49996,3.1696,C,5,07/02/2019 10:00,26.5046,26.7131
2743,0,2,9,74786.34,105.13002,0.0438002,0.136032,1.49966,3.1797,C,5,07/02/2019 10:00,26.5046,26.7297
2744,0,2,9,74796.31002,115.09998,0.0479541,0.149261,1.50027,3.1897,C,5,07/02/2019 10:00,26.5212,26.7131
2745,0,2,9,74806.96998,125.76,0.0523955,0.163452,1.49981,3.2,C,5,07/02/2019 10:00,26.5379,26.7297
2746,0,2,9,74818.42998,137.22,0.0571702,0.178755,1.49981,3.21,C,5,07/02/2019 10:00,26.5545,26.7297
2747,0,2,9,74829.94002,148.72998,0.0619657,0.194174,1.49996,3.2201,C,5,07/02/2019 10:01,26.4879,26.7297
2748,0,2,9,74842.24002,161.02998,0.0670904,0.210702,1.49981,3.2302,C,5,07/02/2019 10:01,26.5046,26.7297
2749,0,2,9,74855.17002,173.95998,0.0724775,0.228131,1.49981,3.2403,C,5,07/02/2019 10:01,26.5046,26.7463
2750,0,2,9,74868.94002,187.72998,0.0782147,0.246751,1.49981,3.2505,C,5,07/02/2019 10:01,26.5379,26.7463
2751,0,2,9,74883.28998,202.08,0.0841934,0.266216,1.50011,3.2605,C,5,07/02/2019 10:01,26.5212,26.7463
2752,0,2,9,74898.3,217.09002,0.0904472,0.286639,1.49981,3.2708,C,5,07/02/2019 10:02,26.5379,26.7297
2753,0,2,9,74914.36998,233.16,0.0971426,0.308572,1.49996,3.281,C,5,07/02/2019 10:02,26.5712,26.7463
2754,0,2,9,74931.21,250.00002,0.104159,0.331628,1.50042,3.2912,C,5,07/02/2019 10:02,26.5878,26.7629
2755,0,2,9,74948.98002,267.76998,0.111563,0.356033,1.49981,3.3014,C,5,07/02/2019 10:02,26.5878,26.7629
2756,0,2,9,74967.94002,286.72998,0.119462,0.382154,1.50027,3.3115,C,5,07/02/2019 10:03,26.5878,26.7463
2757,0,2,9,74987.32998,306.12,0.127541,0.408949,1.49966,3.3216,C,5,07/02/2019 10:03,26.6045,26.7463
2758,0,2,9,75008.37,327.16002,0.136307,0.438111,1.49966,3.3317,C,5,07/02/2019 10:03,26.6211,26.7297
2759,0,2,9,75030.67998,349.47,0.145602,0.469128,1.49981,3.3417,C,5,07/02/2019 10:04,26.7377,26.7297
2760,0,2,9,75054.64998,373.44,0.155589,0.502553,1.49996,3.3518,C,5,07/02/2019 10:04,26.7876,26.7297
2761,0,2,9,75081.01002,399.79998,0.166572,0.539422,1.50011,3.3619,C,5,07/02/2019 10:05,26.8043,26.7297
2762,0,2,9,75110.11002,428.89998,0.178696,0.580246,1.49966,3.3719,C,5,07/02/2019 10:05,26.8376,26.7297
2763,0,2,9,75140.11002,458.89998,0.191195,0.622452,1.49981,3.3811,C,1,07/02/2019 10:06,26.8709,26.7297
2764,0,2,9,75170.11002,488.89998,0.203694,0.664762,1.50011,3.3887,C,1,07/02/2019 10:06,26.9375,26.7297
2765,0,2,9,75200.11002,518.89998,0.216193,0.707162,1.49981,3.3953,C,1,07/02/2019 10:07,27.0041,26.7463
2766,0,2,9,75230.11002,548.89998,0.228693,0.749639,1.50027,3.4011,C,1,07/02/2019 10:07,27.0541,26.7629
2767,0,2,9,75260.11002,578.89998,0.241192,0.792182,1.49981,3.406,C,1,07/02/2019 10:08,27.0541,26.7795
2768,0,2,9,75290.11002,608.89998,0.253691,0.834787,1.50011,3.4108,C,1,07/02/2019 10:08,27.1207,26.7629
2769,0,2,9,75320.11002,638.89998,0.26619,0.877448,1.50027,3.4153,C,1,07/02/2019 10:09,27.1706,26.7629
2770,0,2,9,75350.11002,668.89998,0.278689,0.920164,1.49996,3.4197,C,1,07/02/2019 10:09,27.2706,26.7795
2771,0,2,9,75380.11002,698.89998,0.291189,0.962934,1.4995,3.4238,C,1,07/02/2019 10:10,27.3039,26.7795
2772,0,2,9,75410.11002,728.89998,0.303688,1.00576,1.49996,3.4281,C,1,07/02/2019 10:10,27.3871,26.7795
2773,0,2,9,75440.11002,758.89998,0.316187,1.04863,1.49981,3.4324,C,1,07/02/2019 10:11,27.4371,26.7629
2774,0,2,9,75470.11002,788.89998,0.328686,1.09156,1.50027,3.4365,C,1,07/02/2019 10:11,27.5037,26.7795
2775,0,2,9,75500.11002,818.89998,0.341185,1.13453,1.49996,3.4403,C,1,07/02/2019 10:12,27.6369,26.7795
2776,0,2,9,75530.11002,848.89998,0.353685,1.17756,1.49966,3.4443,C,1,07/02/2019 10:12,27.6869,26.7961
2777,0,2,9,75560.11002,878.89998,0.366184,1.22064,1.49996,3.4482,C,1,07/02/2019 10:13,27.6702,26.8127
2778,0,2,9,75590.11002,908.89998,0.378683,1.26376,1.49996,3.4519,C,1,07/02/2019 10:13,27.7202,26.7961
2779,0,2,9,75620.11002,938.89998,0.391182,1.30693,1.50011,3.4557,C,1,07/02/2019 10:14,27.8034,26.7795
2780,0,2,9,75650.11002,968.89998,0.403681,1.35015,1.49996,3.4585,C,1,07/02/2019 10:14,27.87,26.7795
2781,0,2,9,75680.11002,998.89998,0.416181,1.39339,1.50011,3.4611,C,1,07/02/2019 10:15,27.9033,26.7795
2782,0,2,9,75710.11002,1028.89998,0.42868,1.43667,1.4995,3.4632,C,1,07/02/2019 10:15,27.9366,26.7795
2783,0,2,9,75740.11002,1058.89998,0.441179,1.47997,1.49981,3.4653,C,1,07/02/2019 10:16,27.97,26.7961
2784,0,2,9,75770.11002,1088.89998,0.453678,1.5233,1.50027,3.4672,C,1,07/02/2019 10:16,28.0033,26.8459
2785,0,2,9,75800.11002,1118.89998,0.466178,1.56665,1.49981,3.4691,C,1,07/02/2019 10:17,28.0033,26.8459
2786,0,2,9,75830.11002,1148.89998,0.478677,1.61002,1.49981,3.471,C,1,07/02/2019 10:17,28.0366,26.8459
2787,0,2,9,75860.11002,1178.89998,0.491176,1.65342,1.49996,3.473,C,1,07/02/2019 10:18,28.0699,26.8625
2788,0,2,9,75890.11002,1208.89998,0.503675,1.69684,1.49966,3.4749,C,1,07/02/2019 10:18,28.0865,26.8127
2789,0,2,9,75920.11002,1238.89998,0.516174,1.74029,1.49996,3.4769,C,1,07/02/2019 10:19,28.0865,26.7961
2790,0,2,9,75950.11002,1268.89998,0.528674,1.78376,1.49981,3.4788,C,1,07/02/2019 10:19,28.1198,26.8127
2791,0,2,9,75980.11002,1298.89998,0.541173,1.82725,1.49981,3.481,C,1,07/02/2019 10:20,28.1531,26.7961
2792,0,2,9,76010.11002,1328.89998,0.553672,1.87078,1.50042,3.483,C,1,07/02/2019 10:20,28.1198,26.7961
2793,0,2,9,76040.11002,1358.89998,0.566171,1.91432,1.49966,3.485,C,1,07/02/2019 10:21,28.1365,26.8791
2794,0,2,9,76070.11002,1388.89998,0.57867,1.9579,1.49966,3.4873,C,1,07/02/2019 10:21,28.1698,26.8127
2795,0,2,9,76100.11002,1418.89998,0.59117,2.0015,1.49996,3.4894,C,1,07/02/2019 10:22,28.1531,26.8127
2796,0,2,9,76130.11002,1448.89998,0.603669,2.04513,1.49996,3.4917,C,1,07/02/2019 10:22,28.1698,26.8293
2797,0,2,9,76160.11002,1478.89998,0.616168,2.08879,1.49981,3.4937,C,1,07/02/2019 10:23,28.1864,26.8293
2798,0,2,9,76190.11002,1508.89998,0.628667,2.13247,1.49966,3.4961,C,1,07/02/2019 10:23,28.1864,26.8459
2799,0,2,9,76220.11002,1538.89998,0.641166,2.17618,1.49981,3.4981,C,1,07/02/2019 10:24,28.2031,26.8293
2800,0,2,9,76250.11002,1568.89998,0.653666,2.21992,1.49996,3.5004,C,1,07/02/2019 10:24,28.1698,26.8459
2801,0,2,9,76280.11002,1598.89998,0.666165,2.26369,1.49996,3.5029,C,1,07/02/2019 10:25,28.1864,26.8293
2802,0,2,9,76310.11002,1628.89998,0.678664,2.30749,1.49981,3.505,C,1,07/02/2019 10:25,28.1864,26.8293
2803,0,2,9,76340.11002,1658.89998,0.691163,2.35131,1.50011,3.5074,C,1,07/02/2019 10:26,28.1864,26.8127
2804,0,2,9,76370.11002,1688.89998,0.703662,2.39517,1.49981,3.5096,C,1,07/02/2019 10:26,28.2031,26.8459
2805,0,2,9,76400.11002,1718.89998,0.716162,2.43905,1.49996,3.5119,C,1,07/02/2019 10:27,28.1864,26.8127
2806,0,2,9,76430.11002,1748.89998,0.728661,2.48296,1.50027,3.5145,C,1,07/02/2019 10:27,28.1698,26.8791
2807,0,2,9,76460.11002,1778.89998,0.74116,2.5269,1.49996,3.5167,C,1,07/02/2019 10:28,28.1531,26.8791
2808,0,2,9,76490.11002,1808.89998,0.753659,2.57087,1.49981,3.5189,C,1,07/02/2019 10:28,28.1698,26.8791
2809,0,2,9,76520.11002,1838.89998,0.766158,2.61487,1.4995,3.5213,C,1,07/02/2019 10:29,28.1698,26.8625
2810,0,2,9,76550.11002,1868.89998,0.778658,2.65891,1.49966,3.5239,C,1,07/02/2019 10:29,28.1531,26.8791
2811,0,2,9,76580.11002,1898.89998,0.791157,2.70297,1.49996,3.5267,C,1,07/02/2019 10:30,28.1365,26.8625
2812,0,2,9,76610.11002,1928.89998,0.803656,2.74707,1.49981,3.5291,C,1,07/02/2019 10:30,28.1198,26.8625
2813,0,2,9,76640.11002,1958.89998,0.816155,2.7912,1.49996,3.5317,C,1,07/02/2019 10:31,28.1365,26.8625
2814,0,2,9,76670.11002,1988.89998,0.828654,2.83536,1.49996,3.5346,C,1,07/02/2019 10:31,28.1198,26.8459
2815,0,2,9,76700.11002,2018.89998,0.841154,2.87955,1.49966,3.5372,C,1,07/02/2019 10:32,28.1032,26.8459
2816,0,2,9,76730.11002,2048.89998,0.853653,2.92378,1.49966,3.5401,C,1,07/02/2019 10:32,28.1032,26.8127
2817,0,2,9,76760.11002,2078.89998,0.866152,2.96805,1.49981,3.5428,C,1,07/02/2019 10:33,28.1032,26.8127
2818,0,2,9,76790.11002,2108.89998,0.878651,3.01235,1.49996,3.5457,C,1,07/02/2019 10:33,28.0699,26.8127
2819,0,2,9,76820.11002,2138.89998,0.891151,3.05669,1.50011,3.5486,C,1,07/02/2019 10:34,28.0699,26.7961
2820,0,2,9,76850.11002,2168.89998,0.90365,3.10106,1.50027,3.5515,C,1,07/02/2019 10:34,28.0865,26.8459
2821,0,2,9,76880.11002,2198.89998,0.916149,3.14547,1.49996,3.5546,C,1,07/02/2019 10:35,28.1032,26.8625
2822,0,2,9,76910.11002,2228.89998,0.928648,3.18992,1.50027,3.5578,C,1,07/02/2019 10:35,28.0865,26.8791
2823,0,2,9,76940.11002,2258.89998,0.941147,3.23441,1.50011,3.5607,C,1,07/02/2019 10:36,28.0865,26.8791
2824,0,2,9,76970.11002,2288.89998,0.953647,3.27893,1.49981,3.5634,C,1,07/02/2019 10:36,28.1032,26.7961
2825,0,2,9,77000.11002,2318.89998,0.966146,3.32349,1.50011,3.5663,C,1,07/02/2019 10:37,28.0699,26.7795
2826,0,2,9,77030.11002,2348.89998,0.978645,3.36809,1.50011,3.5692,C,1,07/02/2019 10:37,28.0865,26.8791
2827,0,2,9,77060.11002,2378.89998,0.991144,3.41272,1.49981,3.5723,C,1,07/02/2019 10:38,28.0699,26.7795
2828,0,2,9,77090.11002,2408.89998,1.00364,3.45739,1.49981,3.575,C,1,07/02/2019 10:38,28.0532,26.7961
2829,0,2,9,77120.11002,2438.89998,1.01614,3.50209,1.49981,3.5776,C,1,07/02/2019 10:39,28.0865,26.7961
2830,0,2,9,77150.11002,2468.89998,1.02864,3.54683,1.49996,3.5804,C,1,07/02/2019 10:39,28.0532,26.8127
2831,0,2,9,77180.11002,2498.89998,1.04114,3.5916,1.50027,3.5833,C,1,07/02/2019 10:40,28.0865,26.8293
2832,0,2,9,77210.11002,2528.89998,1.05364,3.63641,1.50011,3.5859,C,1,07/02/2019 10:40,28.0366,26.8459
2833,0,2,9,77240.11002,2558.89998,1.06614,3.68125,1.4995,3.5888,C,1,07/02/2019 10:41,28.0199,26.8293
2834,0,2,9,77270.11002,2588.89998,1.07864,3.72612,1.50011,3.5917,C,1,07/02/2019 10:41,28.0366,26.8293
2835,0,2,9,77300.11002,2618.89998,1.09114,3.77103,1.49996,3.5944,C,1,07/02/2019 10:42,28.0699,26.8459
2836,0,2,9,77330.11002,2648.89998,1.10364,3.81598,1.49996,3.597,C,1,07/02/2019 10:42,28.0865,26.8293
2837,0,2,9,77360.11002,2678.89998,1.11614,3.86096,1.49966,3.5996,C,1,07/02/2019 10:43,28.0865,26.8293
2838,0,2,9,77390.11002,2708.89998,1.12864,3.90597,1.4995,3.6025,C,1,07/02/2019 10:43,28.0532,26.8127
2839,0,2,9,77420.11002,2738.89998,1.14113,3.95102,1.50011,3.6052,C,1,07/02/2019 10:44,28.0366,26.8127
2840,0,2,9,77450.11002,2768.89998,1.15363,3.99609,1.50042,3.6077,C,1,07/02/2019 10:44,28.0366,26.7961
2841,0,2,9,77480.11002,2798.89998,1.16613,4.04121,1.49981,3.6104,C,1,07/02/2019 10:45,28.0199,26.8791
2842,0,2,9,77510.11002,2828.89998,1.17863,4.08635,1.49981,3.6127,C,1,07/02/2019 10:45,28.0199,26.8791
2843,0,2,9,77540.11002,2858.89998,1.19113,4.13152,1.4995,3.6152,C,1,07/02/2019 10:46,28.0199,26.8791
2844,0,2,9,77570.11002,2888.89998,1.20363,4.17672,1.49981,3.6175,C,1,07/02/2019 10:46,28.0366,26.8791
2845,0,2,9,77600.11002,2918.89998,1.21613,4.22195,1.50011,3.6197,C,1,07/02/2019 10:47,28.0033,26.8791
2846,0,2,9,77630.11002,2948.89998,1.22863,4.26721,1.50011,3.6219,C,1,07/02/2019 10:47,27.97,26.8791
2847,0,2,9,77660.11002,2978.89998,1.24113,4.3125,1.50011,3.624,C,1,07/02/2019 10:48,28.0199,26.8459
2848,0,2,9,77690.11002,3008.89998,1.25363,4.35781,1.4995,3.6258,C,1,07/02/2019 10:48,27.97,26.8625
2849,0,2,9,77720.11002,3038.89998,1.26613,4.40315,1.50011,3.628,C,1,07/02/2019 10:49,27.92,26.8625
2850,0,2,9,77750.11002,3068.89998,1.27863,4.44851,1.50027,3.6298,C,1,07/02/2019 10:49,28.0033,26.8459
2851,0,2,9,77780.11002,3098.89998,1.29113,4.49389,1.49981,3.6321,C,1,07/02/2019 10:50,28.0199,26.8293
2852,0,2,9,77810.11002,3128.89998,1.30362,4.5393,1.50011,3.6341,C,1,07/02/2019 10:50,28.0033,26.8459
2853,0,2,9,77840.11002,3158.89998,1.31612,4.58474,1.49966,3.6356,C,1,07/02/2019 10:51,27.9533,26.8293
2854,0,2,9,77870.11002,3188.89998,1.32862,4.63019,1.49996,3.6378,C,1,07/02/2019 10:51,27.9533,26.8625
2855,0,2,9,77900.11002,3218.89998,1.34112,4.67567,1.50011,3.6394,C,1,07/02/2019 10:52,27.97,26.8957
2856,0,2,9,77930.11002,3248.89998,1.35362,4.72117,1.50027,3.641,C,1,07/02/2019 10:52,27.9866,26.8459
2857,0,2,9,77960.11002,3278.89998,1.36612,4.76669,1.49996,3.6425,C,1,07/02/2019 10:53,28.0199,26.8625
2858,0,2,9,77990.11002,3308.89998,1.37862,4.81222,1.49935,3.644,C,1,07/02/2019 10:53,27.9866,26.8625
2859,0,2,9,78020.11002,3338.89998,1.39112,4.85778,1.49996,3.6455,C,1,07/02/2019 10:54,27.92,26.8459
2860,0,2,9,78050.11002,3368.89998,1.40362,4.90336,1.49966,3.6471,C,1,07/02/2019 10:54,27.9366,26.8625
2861,0,2,9,78080.11002,3398.89998,1.41612,4.94895,1.50011,3.6484,C,1,07/02/2019 10:55,27.9366,26.8625
2862,0,2,9,78110.11002,3428.89998,1.42862,4.99457,1.50011,3.6501,C,1,07/02/2019 10:55,27.9533,26.8791
2863,0,2,9,78140.11002,3458.89998,1.44112,5.0402,1.49981,3.6513,C,1,07/02/2019 10:56,27.9533,26.8791
2864,0,2,9,78170.11002,3488.89998,1.45361,5.08585,1.50027,3.6529,C,1,07/02/2019 10:56,27.97,26.9123
2865,0,2,9,78200.11002,3518.89998,1.46611,5.13151,1.50011,3.6544,C,1,07/02/2019 10:57,27.9866,26.8459
2866,0,2,9,78230.11002,3548.89998,1.47861,5.1772,1.49996,3.6558,C,1,07/02/2019 10:57,27.9866,26.8957
2867,0,2,9,78260.11002,3578.89998,1.49111,5.2229,1.49996,3.6573,C,1,07/02/2019 10:58,27.9866,26.8791
2868,0,2,9,78290.11002,3608.89998,1.50361,5.26862,1.49981,3.6587,C,1,07/02/2019 10:58,27.97,26.8791
2869,0,2,9,78320.11002,3638.89998,1.51611,5.31436,1.49966,3.66,C,1,07/02/2019 10:59,27.9533,26.8625
2870,0,2,9,78350.11002,3668.89998,1.52861,5.36012,1.49996,3.6616,C,1,07/02/2019 10:59,27.9866,26.8957
2871,0,2,9,78380.11002,3698.89998,1.54111,5.4059,1.50011,3.6629,C,1,07/02/2019 11:00,27.9866,26.8791
2872,0,2,9,78410.11002,3728.89998,1.55361,5.45169,1.49996,3.6643,C,1,07/02/2019 11:00,28.0033,26.8957
2873,0,2,9,78440.11002,3758.89998,1.56611,5.4975,1.49981,3.6657,C,1,07/02/2019 11:01,27.9866,26.8791
2874,0,2,9,78470.11002,3788.89998,1.57861,5.54333,1.50011,3.6672,C,1,07/02/2019 11:01,27.9866,26.8791
2875,0,2,9,78500.11002,3818.89998,1.59111,5.58918,1.49981,3.6686,C,1,07/02/2019 11:02,28.0033,26.8791
2876,0,2,9,78530.11002,3848.89998,1.60361,5.63504,1.50027,3.6698,C,1,07/02/2019 11:02,28.0366,26.8957
2877,0,2,9,78560.11002,3878.89998,1.6161,5.68093,1.49981,3.6716,C,1,07/02/2019 11:03,28.0366,26.7961
2878,0,2,9,78590.11002,3908.89998,1.6286,5.72683,1.50011,3.673,C,1,07/02/2019 11:03,28.0199,26.8791
2879,0,2,9,78620.11002,3938.89998,1.6411,5.77275,1.4995,3.6742,C,1,07/02/2019 11:04,28.0199,26.8791
2880,0,2,9,78650.11002,3968.89998,1.6536,5.81868,1.49966,3.6759,C,1,07/02/2019 11:04,28.0366,26.8791
2881,0,2,9,78680.11002,3998.89998,1.6661,5.86464,1.50011,3.6774,C,1,07/02/2019 11:05,28.0532,26.8957
2882,0,2,9,78710.11002,4028.89998,1.6786,5.91061,1.50011,3.6788,C,1,07/02/2019 11:05,28.0366,26.8791
2883,0,2,9,78740.11002,4058.89998,1.6911,5.9566,1.49966,3.6802,C,1,07/02/2019 11:06,28.0532,26.8791
2884,0,2,9,78770.11002,4088.89998,1.7036,6.00261,1.50027,3.6817,C,1,07/02/2019 11:06,28.0699,26.8625
2885,0,2,9,78800.11002,4118.89998,1.7161,6.04864,1.50011,3.6832,C,1,07/02/2019 11:07,28.0532,26.8625
2886,0,2,9,78830.11002,4148.89998,1.7286,6.09469,1.49966,3.6847,C,1,07/02/2019 11:07,28.0865,26.8625
2887,0,2,9,78860.11002,4178.89998,1.7411,6.14076,1.49966,3.6861,C,1,07/02/2019 11:08,28.1198,26.8791
2888,0,2,9,78890.11002,4208.89998,1.7536,6.18684,1.49981,3.6878,C,1,07/02/2019 11:08,28.1032,26.8957
2889,0,2,9,78920.11002,4238.89998,1.76609,6.23295,1.49981,3.6893,C,1,07/02/2019 11:09,28.1198,26.8791
2890,0,2,9,78950.11002,4268.89998,1.77859,6.27907,1.49996,3.6909,C,1,07/02/2019 11:09,28.0865,26.8791
2891,0,2,9,78980.11002,4298.89998,1.79109,6.32521,1.50027,3.6922,C,1,07/02/2019 11:10,28.1198,26.8791
2892,0,2,9,79010.11002,4328.89998,1.80359,6.37137,1.49966,3.6938,C,1,07/02/2019 11:10,28.1198,26.8625
2893,0,2,9,79040.11002,4358.89998,1.81609,6.41755,1.49966,3.6951,C,1,07/02/2019 11:11,28.1531,26.8791
2894,0,2,9,79070.11002,4388.89998,1.82859,6.46374,1.49981,3.6968,C,1,07/02/2019 11:11,28.1698,26.8791
2895,0,2,9,79100.11002,4418.89998,1.84109,6.50996,1.4995,3.6983,C,1,07/02/2019 11:12,28.1365,26.8791
2896,0,2,9,79130.11002,4448.89998,1.85359,6.5562,1.49966,3.7,C,1,07/02/2019 11:12,28.1864,26.8957
2897,0,2,9,79160.11002,4478.89998,1.86609,6.60245,1.49966,3.7015,C,1,07/02/2019 11:13,28.2197,26.8293
2898,0,2,9,79190.11002,4508.89998,1.87859,6.64873,1.49981,3.7029,C,1,07/02/2019 11:13,28.2197,26.8293
2899,0,2,9,79220.11002,4538.89998,1.89109,6.69502,1.49981,3.7046,C,1,07/02/2019 11:14,28.2364,26.8957
2900,0,2,9,79250.11002,4568.89998,1.90359,6.74134,1.49981,3.7061,C,1,07/02/2019 11:14,28.2031,26.8625
2901,0,2,9,79280.11002,4598.89998,1.91609,6.78767,1.49996,3.7076,C,1,07/02/2019 11:15,28.1864,26.8459
2902,0,2,9,79310.11002,4628.89998,1.92858,6.83403,1.49966,3.7092,C,1,07/02/2019 11:15,28.2863,26.8459
2903,0,2,9,79340.11002,4658.89998,1.94108,6.8804,1.50011,3.7108,C,1,07/02/2019 11:16,28.303,26.8625
2904,0,2,9,79370.11002,4688.89998,1.95358,6.9268,1.4995,3.7125,C,1,07/02/2019 11:16,28.2697,26.8625
2905,0,2,9,79400.11002,4718.89998,1.96608,6.97321,1.49981,3.7142,C,1,07/02/2019 11:17,28.2863,26.8957
2906,0,2,9,79430.11002,4748.89998,1.97858,7.01965,1.49966,3.7159,C,1,07/02/2019 11:17,28.3363,26.8957
2907,0,2,9,79460.11002,4778.89998,1.99108,7.0661,1.49996,3.7176,C,1,07/02/2019 11:18,28.353,26.9289
2908,0,2,9,79490.11002,4808.89998,2.00358,7.11258,1.49981,3.7194,C,1,07/02/2019 11:18,28.3863,26.8459
2909,0,2,9,79520.11002,4838.89998,2.01608,7.15908,1.49981,3.7208,C,1,07/02/2019 11:19,28.3863,26.8625
2910,0,2,9,79550.11002,4868.89998,2.02858,7.2056,1.49981,3.7226,C,1,07/02/2019 11:19,28.3863,26.8625
2911,0,2,9,79580.11002,4898.89998,2.04108,7.25214,1.50011,3.7243,C,1,07/02/2019 11:20,28.4362,26.8625
2912,0,2,9,79610.11002,4928.89998,2.05358,7.2987,1.49996,3.7256,C,1,07/02/2019 11:20,28.4196,26.9455
2913,0,2,9,79640.11002,4958.89998,2.06608,7.34528,1.49996,3.7278,C,1,07/02/2019 11:21,28.4029,26.9289
2914,0,2,9,79670.11002,4988.89998,2.07858,7.39189,1.49996,3.7296,C,1,07/02/2019 11:21,28.4029,26.9123
2915,0,2,9,79700.11002,5018.89998,2.09107,7.43851,1.50011,3.731,C,1,07/02/2019 11:22,28.4196,26.8957
2916,0,2,9,79730.11002,5048.89998,2.10357,7.48516,1.50011,3.7331,C,1,07/02/2019 11:22,28.4196,26.8957
2917,0,2,9,79760.11002,5078.89998,2.11607,7.53183,1.49981,3.7348,C,1,07/02/2019 11:23,28.4362,26.8791
2918,0,2,9,79790.11002,5108.89998,2.12857,7.57853,1.49996,3.7363,C,1,07/02/2019 11:23,28.5361,26.8957
2919,0,2,9,79820.11002,5138.89998,2.14107,7.62524,1.49996,3.7385,C,1,07/02/2019 11:24,28.5528,26.8957
2920,0,2,9,79850.11002,5168.89998,2.15357,7.67198,1.50011,3.7401,C,1,07/02/2019 11:24,28.5528,26.8791
2921,0,2,9,79880.11002,5198.89998,2.16607,7.71874,1.49996,3.7418,C,1,07/02/2019 11:25,28.5694,26.8791
2922,0,2,9,79910.11002,5228.89998,2.17857,7.76552,1.49981,3.7438,C,1,07/02/2019 11:25,28.5361,26.9289
2923,0,2,9,79940.11002,5258.89998,2.19107,7.81233,1.4995,3.7458,C,1,07/02/2019 11:26,28.5528,26.9289
2924,0,2,9,79970.11002,5288.89998,2.20357,7.85916,1.49966,3.7476,C,1,07/02/2019 11:26,28.686,26.9621
2925,0,2,9,80000.11002,5318.89998,2.21607,7.90601,1.4995,3.7496,C,1,07/02/2019 11:27,28.736,26.9289
2926,0,2,9,80030.11002,5348.89998,2.22857,7.95289,1.49996,3.7514,C,1,07/02/2019 11:27,28.8192,13.4194
2927,0,2,9,80060.11002,5378.89998,2.24106,7.9998,1.49996,3.7534,C,1,07/02/2019 11:28,28.8525,13.4532
2928,0,2,9,80090.11002,5408.89998,2.25356,8.04672,1.49981,3.7552,C,1,07/02/2019 11:28,15.5879,13.6221
2929,0,2,9,80120.11002,5438.89998,2.26606,8.09367,1.49981,3.7574,C,1,07/02/2019 11:29,15.5032,13.8248
2930,0,2,9,80150.11002,5468.89998,2.27856,8.14065,1.49996,3.7592,C,1,07/02/2019 11:29,15.6049,13.9261
2931,0,2,9,80180.11002,5498.89998,2.29106,8.18765,1.49935,3.7612,C,1,07/02/2019 11:30,15.6218,13.943
2932,0,2,9,80210.11002,5528.89998,2.30356,8.23468,1.49996,3.7633,C,1,07/02/2019 11:30,15.6049,13.9261
2933,0,2,9,80240.11002,5558.89998,2.31606,8.28173,1.49996,3.7652,C,1,07/02/2019 11:31,15.6049,13.8924
2934,0,2,9,80270.11002,5588.89998,2.32856,8.3288,1.49981,3.7673,C,1,07/02/2019 11:31,15.571,13.8586
2935,0,2,9,80300.11002,5618.89998,2.34106,8.37591,1.50011,3.7694,C,1,07/02/2019 11:32,15.5371,13.8417
2936,0,2,9,80330.11002,5648.89998,2.35356,8.42303,1.49996,3.7716,C,1,07/02/2019 11:32,15.4862,13.7741
2937,0,2,9,80360.11002,5678.89998,2.36606,8.47019,1.49981,3.7737,C,1,07/02/2019 11:33,15.4524,13.7234
2938,0,2,9,80390.11002,5708.89998,2.37856,8.51737,1.49996,3.7755,C,1,07/02/2019 11:33,15.4015,13.7066
2939,0,2,9,80420.11002,5738.89998,2.39106,8.56458,1.49996,3.7781,C,1,07/02/2019 11:34,15.4015,13.6728
2940,0,2,9,80450.11002,5768.89998,2.40355,8.61181,1.49996,3.78,C,1,07/02/2019 11:34,15.4354,13.6728
2941,0,2,9,80480.11002,5798.89998,2.41605,8.65908,1.49981,3.7823,C,1,07/02/2019 11:35,15.4015,13.639
2942,0,2,9,80510.11002,5828.89998,2.42855,8.70637,1.49996,3.7844,C,1,07/02/2019 11:35,15.3676,13.6052
2943,0,2,9,80540.11002,5858.89998,2.44105,8.75368,1.49981,3.7867,C,1,07/02/2019 11:36,15.3507,13.5714
2944,0,2,9,80570.11002,5888.89998,2.45355,8.80103,1.50027,3.789,C,1,07/02/2019 11:36,15.3168,13.5545
2945,0,2,9,80600.11002,5918.89998,2.46605,8.8484,1.49996,3.7913,C,1,07/02/2019 11:37,15.2829,13.5208
2946,0,2,9,80630.11002,5948.89998,2.47855,8.8958,1.50011,3.7934,C,1,07/02/2019 11:37,15.2999,13.5039
2947,0,2,9,80660.11002,5978.89998,2.49105,8.94323,1.50011,3.7957,C,1,07/02/2019 11:38,15.2999,13.5039
2948,0,2,9,80690.11002,6008.89998,2.50355,8.99069,1.49996,3.7981,C,1,07/02/2019 11:38,15.2829,13.487
2949,0,2,9,80720.11002,6038.89998,2.51605,9.03818,1.49981,3.8003,C,1,07/02/2019 11:39,15.266,13.4701
2950,0,2,9,80750.11002,6068.89998,2.52855,9.08569,1.49981,3.8027,C,1,07/02/2019 11:39,15.2321,13.4363
2951,0,2,9,80780.11002,6098.89998,2.54105,9.13324,1.50011,3.8053,C,1,07/02/2019 11:40,15.249,13.4194
2952,0,2,9,80810.11002,6128.89998,2.55354,9.18082,1.49996,3.8077,C,1,07/02/2019 11:40,15.2151,13.3687
2953,0,2,9,80840.11002,6158.89998,2.56604,9.22843,1.49996,3.81,C,1,07/02/2019 11:41,28.8525,13.3518
2954,0,2,9,80870.11002,6188.89998,2.57854,9.27607,1.50027,3.8125,C,1,07/02/2019 11:41,28.8525,13.3181
2955,0,2,9,80900.11002,6218.89998,2.59104,9.32373,1.50011,3.8151,C,1,07/02/2019 11:42,28.9025,26.9787
2956,0,2,9,80930.11002,6248.89998,2.60354,9.37143,1.49996,3.8177,C,1,07/02/2019 11:42,28.9025,26.9455
2957,0,2,9,80960.11002,6278.89998,2.61604,9.41917,1.49996,3.8199,C,1,07/02/2019 11:43,28.8858,26.9123
2958,0,2,9,80990.11002,6308.89998,2.62854,9.46693,1.50011,3.8222,C,1,07/02/2019 11:43,28.9191,26.9787
2959,0,2,9,81020.11002,6338.89998,2.64104,9.51472,1.50011,3.825,C,1,07/02/2019 11:44,28.9191,26.9621
2960,0,2,9,81050.11002,6368.89998,2.65354,9.56255,1.49981,3.8277,C,1,07/02/2019 11:44,28.9025,26.9455
2961,0,2,9,81080.11002,6398.89998,2.66604,9.6104,1.4995,3.8303,C,1,07/02/2019 11:45,28.8858,26.9455
2962,0,2,9,81110.11002,6428.89998,2.67854,9.65829,1.50027,3.8326,C,1,07/02/2019 11:45,28.9691,26.9455
2963,0,2,9,81140.11002,6458.89998,2.69104,9.70622,1.49996,3.8352,C,1,07/02/2019 11:46,28.9857,26.9455
2964,0,2,9,81170.11002,6488.89998,2.70354,9.75417,1.49966,3.8378,C,1,07/02/2019 11:46,28.9857,26.9953
2965,0,2,9,81200.11002,6518.89998,2.71603,9.80216,1.49935,3.8404,C,1,07/02/2019 11:47,28.9691,27.0119
2966,0,2,9,81230.11002,6548.89998,2.72853,9.85018,1.49966,3.843,C,1,07/02/2019 11:47,28.9691,27.0119
2967,0,2,9,81260.11002,6578.89998,2.74103,9.89823,1.49981,3.8457,C,1,07/02/2019 11:48,28.9691,26.9787
2968,0,2,9,81290.11002,6608.89998,2.75353,9.94631,1.49996,3.8483,C,1,07/02/2019 11:48,28.9524,26.9621
2969,0,2,9,81320.11002,6638.89998,2.76603,9.99443,1.49996,3.8509,C,1,07/02/2019 11:49,28.9358,26.9289
2970,0,2,9,81350.11002,6668.89998,2.77853,10.0426,1.50011,3.8537,C,1,07/02/2019 11:49,28.9857,26.9787
2971,0,2,9,81380.11002,6698.89998,2.79103,10.0908,1.49996,3.8561,C,1,07/02/2019 11:50,28.9191,26.9787
2972,0,2,9,81410.11002,6728.89998,2.80353,10.139,1.50042,3.859,C,1,07/02/2019 11:50,28.9524,26.9787
2973,0,2,9,81440.11002,6758.89998,2.81603,10.1872,1.50027,3.8613,C,1,07/02/2019 11:51,28.9191,26.9621
2974,0,2,9,81470.11002,6788.89998,2.82853,10.2355,1.49966,3.864,C,1,07/02/2019 11:51,28.9191,26.9455
2975,0,2,9,81500.11002,6818.89998,2.84103,10.2838,1.49996,3.8666,C,1,07/02/2019 11:52,28.9691,26.9621
2976,0,2,9,81530.11002,6848.89998,2.85353,10.3322,1.49996,3.8692,C,1,07/02/2019 11:52,28.9025,26.9289
2977,0,2,9,81560.11002,6878.89998,2.86602,10.3806,1.49981,3.872,C,1,07/02/2019 11:53,28.9025,26.9123
2978,0,2,9,81590.11002,6908.89998,2.87852,10.429,1.49981,3.8746,C,1,07/02/2019 11:53,28.8525,26.9123
2979,0,2,9,81620.11002,6938.89998,2.89102,10.4774,1.49981,3.877,C,1,07/02/2019 11:54,28.8692,26.9289
2980,0,2,9,81650.11002,6968.89998,2.90352,10.5259,1.49996,3.8799,C,1,07/02/2019 11:54,28.9358,26.9787
2981,0,2,9,81680.11002,6998.89998,2.91602,10.5744,1.49981,3.8822,C,1,07/02/2019 11:55,28.8858,26.9289
2982,0,2,9,81710.11002,7028.89998,2.92852,10.6229,1.49996,3.8851,C,1,07/02/2019 11:55,28.8525,26.9289
2983,0,2,9,81740.11002,7058.89998,2.94102,10.6715,1.50027,3.8875,C,1,07/02/2019 11:56,28.8359,26.9289
