Repository: klinders/BatteryPeck

# BatteryToolkit

a ModelingToolkit based battery pack inspired by PyBaMM

## How to run

Running a simulation can be as easy as

```julia
using ModelingToolkit
using BatteryPeck

@mtkbuild sys = SingleCellPack(config=(96,2), Qcell=78);

e = Experiment([
    PowerStep(11000, 500),
    RestStep(8*3600),
]*7)

@time sol = simulate(sys,e, saveat=1)
```

## Experiment

The experiment can be defined using steps like
```julia
Experiment([
    PowerStep(11000, 500),
    RestStep(8*3600),
    DriveStep("speed comparison/power.csv", 3600/2),
    RestStep(8*3600),
    DriveStep("speed comparison/power.csv", 3600/2),
    ChargeStep(0.8, 11000),
    RestStep(6*3600)
]*100)
```

File: data/Chen2020/LGM50_cell03.csv (part 8 of 15)
Ch. max. I,10.000 A,,,,,,,,,,,,,
DisCh. max. I,10.000 A,,,,,,,,,,,,,
,,,,,,,,,,,,,,
Rec,Cycle P,Cycle C,Step,Test Time [s],Step Time [s],Capacity [Ah],Energy [Wh],Current [A],Voltage [V],Md,ES,DPT Time,Temperature Cell [degC],Temperature Chamber [degC]
2984,0,2,9,81770.11002,7088.89998,2.95352,10.7201,1.49981,3.8903,C,1,07/02/2019 11:56,28.8692,26.9455
2985,0,2,9,81800.11002,7118.89998,2.96602,10.7688,1.49981,3.8929,C,1,07/02/2019 11:57,28.8525,26.9289
2986,0,2,9,81830.11002,7148.89998,2.97852,10.8174,1.4992,3.8953,C,1,07/02/2019 11:57,28.8525,26.9621
2987,0,2,9,81860.11002,7178.89998,2.99102,10.8662,1.49996,3.8979,C,1,07/02/2019 11:58,28.9025,26.9123
2988,0,2,9,81890.11002,7208.89998,3.00352,10.9149,1.50027,3.9005,C,1,07/02/2019 11:58,28.9025,26.9123
2989,0,2,9,81920.11002,7238.89998,3.01602,10.9637,1.50011,3.903,C,1,07/02/2019 11:59,28.8858,26.9621
2990,0,2,9,81950.11002,7268.89998,3.02851,11.0125,1.49996,3.9057,C,1,07/02/2019 11:59,28.8692,26.9289
2991,0,2,9,81980.11002,7298.89998,3.04101,11.0613,1.49996,3.9081,C,1,07/02/2019 12:00,28.8692,26.9123
2992,0,2,9,82010.11002,7328.89998,3.05351,11.1102,1.49981,3.9109,C,1,07/02/2019 12:00,28.8525,26.9123
2993,0,2,9,82040.11002,7358.89998,3.06601,11.1591,1.49996,3.913,C,1,07/02/2019 12:01,28.8192,26.9123
2994,0,2,9,82070.11002,7388.89998,3.07851,11.208,1.50027,3.9156,C,1,07/02/2019 12:01,28.8692,26.9123
2995,0,2,9,82100.11002,7418.89998,3.09101,11.2569,1.49996,3.9182,C,1,07/02/2019 12:02,28.8026,26.9289
2996,0,2,9,82130.11002,7448.89998,3.10351,11.3059,1.49996,3.9207,C,1,07/02/2019 12:02,28.8026,26.9123
2997,0,2,9,82160.11002,7478.89998,3.11601,11.355,1.49966,3.9232,C,1,07/02/2019 12:03,28.7859,26.9621
2998,0,2,9,82190.11002,7508.89998,3.12851,11.404,1.50011,3.9257,C,1,07/02/2019 12:03,28.7526,26.9621
2999,0,2,9,82220.11002,7538.89998,3.14101,11.4531,1.49935,3.9283,C,1,07/02/2019 12:04,28.7526,26.9289
3000,0,2,9,82250.11002,7568.89998,3.15351,11.5022,1.50011,3.9304,C,1,07/02/2019 12:04,28.7526,26.8957
3001,0,2,9,82280.11002,7598.89998,3.16601,11.5513,1.49966,3.9329,C,1,07/02/2019 12:05,28.7693,26.9123
3002,0,2,9,82310.11002,7628.89998,3.17851,11.6005,1.49996,3.9351,C,1,07/02/2019 12:05,28.7526,26.9123
3003,0,2,9,82340.11002,7658.89998,3.191,11.6497,1.49935,3.9376,C,1,07/02/2019 12:06,28.7193,26.9123
3004,0,2,9,82370.11002,7688.89998,3.2035,11.699,1.49996,3.94,C,1,07/02/2019 12:06,28.7193,26.8957
3005,0,2,9,82400.11002,7718.89998,3.216,11.7482,1.50011,3.9423,C,1,07/02/2019 12:07,28.686,26.9289
3006,0,2,9,82430.11002,7748.89998,3.2285,11.7975,1.50011,3.9448,C,1,07/02/2019 12:07,28.6527,26.9455
3007,0,2,9,82460.11002,7778.89998,3.241,11.8468,1.50042,3.9471,C,1,07/02/2019 12:08,28.6527,26.9289
3008,0,2,9,82490.11002,7808.89998,3.2535,11.8962,1.4995,3.9493,C,1,07/02/2019 12:08,28.636,26.9289
3009,0,2,9,82520.11002,7838.89998,3.266,11.9456,1.49996,3.9518,C,1,07/02/2019 12:09,28.6194,26.9123
3010,0,2,9,82550.11002,7868.89998,3.2785,11.995,1.49966,3.9539,C,1,07/02/2019 12:09,28.5861,26.9123
3011,0,2,9,82580.11002,7898.89998,3.291,12.0444,1.49981,3.9562,C,1,07/02/2019 12:10,28.6027,26.9289
3012,0,2,9,82610.11002,7928.89998,3.3035,12.0939,1.49981,3.9586,C,1,07/02/2019 12:10,28.6027,26.9289
3013,0,2,9,82640.11002,7958.89998,3.316,12.1434,1.50027,3.9608,C,1,07/02/2019 12:11,28.5861,26.9123
3014,0,2,9,82670.11002,7988.89998,3.3285,12.1929,1.49996,3.9634,C,1,07/02/2019 12:11,28.5694,26.9289
3015,0,2,9,82700.11002,8018.89998,3.34099,12.2424,1.50042,3.9655,C,1,07/02/2019 12:12,28.5528,26.9123
3016,0,2,9,82730.11002,8048.89998,3.35349,12.292,1.49966,3.9678,C,1,07/02/2019 12:12,28.5694,26.9289
3017,0,2,9,82760.11002,8078.89998,3.36599,12.3416,1.50027,3.9701,C,1,07/02/2019 12:13,28.5694,26.9289
3018,0,2,9,82790.11002,8108.89998,3.37849,12.3913,1.49981,3.9722,C,1,07/02/2019 12:13,28.5694,26.9289
3019,0,2,9,82820.11002,8138.89998,3.39099,12.4409,1.49981,3.9747,C,1,07/02/2019 12:14,28.5361,26.9123
3020,0,2,9,82850.11002,8168.89998,3.40349,12.4906,1.49996,3.9768,C,1,07/02/2019 12:14,28.5528,26.9123
3021,0,2,9,82880.11002,8198.89998,3.41599,12.5404,1.49996,3.9789,C,1,07/02/2019 12:15,28.4862,26.8791
3022,0,2,9,82910.11002,8228.89998,3.42849,12.5901,1.50027,3.9812,C,1,07/02/2019 12:15,28.4862,26.8791
3023,0,2,9,82940.11002,8258.89998,3.44099,12.6399,1.4995,3.9834,C,1,07/02/2019 12:16,28.5028,26.8957
3024,0,2,9,82970.11002,8288.89998,3.45349,12.6897,1.49996,3.986,C,1,07/02/2019 12:16,28.5028,26.9123
3025,0,2,9,83000.11002,8318.89998,3.46599,12.7395,1.50011,3.9881,C,1,07/02/2019 12:17,28.5195,26.9123
3026,0,2,9,83030.11002,8348.89998,3.47849,12.7894,1.50011,3.9905,C,1,07/02/2019 12:17,28.5028,26.9289
3027,0,2,9,83060.11002,8378.89998,3.49099,12.8393,1.49981,3.9927,C,1,07/02/2019 12:18,28.4862,26.9123
3028,0,2,9,83090.11002,8408.89998,3.50348,12.8892,1.50011,3.9948,C,1,07/02/2019 12:18,28.4862,26.8957
3029,0,2,9,83120.11002,8438.89998,3.51598,12.9391,1.49981,3.9973,C,1,07/02/2019 12:19,28.4695,26.8957
3030,0,2,9,83150.11002,8468.89998,3.52848,12.9891,1.49981,3.9994,C,1,07/02/2019 12:19,28.4529,26.8791
3031,0,2,9,83180.11002,8498.89998,3.54098,13.0391,1.49966,4.002,C,1,07/02/2019 12:20,28.4362,26.8625
3032,0,2,9,83210.11002,8528.89998,3.55348,13.0892,1.50011,4.0043,C,1,07/02/2019 12:20,28.4362,26.8791
3033,0,2,9,83240.11002,8558.89998,3.56598,13.1392,1.49996,4.0066,C,1,07/02/2019 12:21,28.4529,26.8791
3034,0,2,9,83270.11002,8588.89998,3.57848,13.1893,1.49981,4.0092,C,1,07/02/2019 12:21,28.4029,26.8791
3035,0,2,9,83300.11002,8618.89998,3.59098,13.2395,1.49981,4.0117,C,1,07/02/2019 12:22,28.4029,26.8625
3036,0,2,9,83330.11002,8648.89998,3.60348,13.2896,1.50027,4.0139,C,1,07/02/2019 12:22,28.4029,26.8459
3037,0,2,9,83360.11002,8678.89998,3.61598,13.3398,1.50027,4.0162,C,1,07/02/2019 12:23,28.4029,26.8293
3038,0,2,9,83390.11002,8708.89998,3.62848,13.39,1.4995,4.0189,C,1,07/02/2019 12:23,28.4529,26.8459
3039,0,2,9,83420.11002,8738.89998,3.64098,13.4403,1.50027,4.0212,C,1,07/02/2019 12:24,28.4362,26.8127
3040,0,2,9,83450.11002,8768.89998,3.65347,13.4905,1.50011,4.024,C,1,07/02/2019 12:24,28.4196,26.8957
3041,0,2,9,83480.11002,8798.89998,3.66597,13.5408,1.49996,4.0262,C,1,07/02/2019 12:25,28.3863,26.8791
3042,0,2,9,83510.11002,8828.89998,3.67847,13.5912,1.49996,4.029,C,1,07/02/2019 12:25,28.4029,26.8957
3043,0,2,9,83540.11002,8858.89998,3.69097,13.6416,1.50011,4.0316,C,1,07/02/2019 12:26,28.4196,26.8957
3044,0,2,9,83570.11002,8888.89998,3.70347,13.692,1.50011,4.0343,C,1,07/02/2019 12:26,28.4362,26.8293
3045,0,2,9,83600.11002,8918.89998,3.71597,13.7424,1.50011,4.0371,C,1,07/02/2019 12:27,28.4529,26.8293
3046,0,2,9,83630.11002,8948.89998,3.72847,13.7929,1.49981,4.0398,C,1,07/02/2019 12:27,28.4529,26.8127
3047,0,2,9,83660.11002,8978.89998,3.74097,13.8434,1.50027,4.0424,C,1,07/02/2019 12:28,28.4029,26.8791
3048,0,2,9,83690.11002,9008.89998,3.75347,13.894,1.49981,4.045,C,1,07/02/2019 12:28,28.4029,26.8625
3049,0,2,9,83720.11002,9038.89998,3.76597,13.9445,1.49996,4.0482,C,1,07/02/2019 12:29,28.4029,26.8791
3050,0,2,9,83750.11002,9068.89998,3.77847,13.9951,1.49981,4.0505,C,1,07/02/2019 12:29,28.3863,26.8625
3051,0,2,9,83780.11002,9098.89998,3.79097,14.0458,1.49996,4.0536,C,1,07/02/2019 12:30,28.3696,26.8459
3052,0,2,9,83810.11002,9128.89998,3.80347,14.0965,1.50011,4.0568,C,1,07/02/2019 12:30,28.3863,26.8459
3053,0,2,9,83840.11002,9158.89998,3.81596,14.1472,1.49981,4.0595,C,1,07/02/2019 12:31,28.3696,26.8459
3054,0,2,9,83870.11002,9188.89998,3.82846,14.198,1.50011,4.0624,C,1,07/02/2019 12:31,28.3696,26.8293
3055,0,2,9,83900.11002,9218.89998,3.84096,14.2488,1.49981,4.0653,C,1,07/02/2019 12:32,28.3863,26.8625
3056,0,2,9,83930.11002,9248.89998,3.85346,14.2996,1.49966,4.0685,C,1,07/02/2019 12:32,28.3863,26.8625
3057,0,2,9,83960.11002,9278.89998,3.86596,14.3505,1.50011,4.0714,C,1,07/02/2019 12:33,28.4196,26.8791
3058,0,2,9,83990.11002,9308.89998,3.87846,14.4014,1.50011,4.0743,C,1,07/02/2019 12:33,28.4196,26.8625
3059,0,2,9,84020.11002,9338.89998,3.89096,14.4523,1.49996,4.0774,C,1,07/02/2019 12:34,28.4029,26.8791
3060,0,2,9,84050.11002,9368.89998,3.90346,14.5033,1.50027,4.0806,C,1,07/02/2019 12:34,28.3863,26.8459
3061,0,2,9,84080.11002,9398.89998,3.91596,14.5543,1.49966,4.0836,C,1,07/02/2019 12:35,28.3696,26.8625
3062,0,2,9,84110.11002,9428.89998,3.92846,14.6054,1.50011,4.0867,C,1,07/02/2019 12:35,28.3696,26.8459
3063,0,2,9,84140.11002,9458.89998,3.94096,14.6565,1.49981,4.0897,C,1,07/02/2019 12:36,28.3696,26.8127
3064,0,2,9,84170.11002,9488.89998,3.95346,14.7076,1.49981,4.0929,C,1,07/02/2019 12:36,28.4529,26.8293
3065,0,2,9,84200.11002,9518.89998,3.96596,14.7588,1.50042,4.0961,C,1,07/02/2019 12:37,28.4529,26.7961
3066,0,2,9,84230.11002,9548.89998,3.97845,14.81,1.49935,4.0992,C,1,07/02/2019 12:37,28.4529,26.8127
3067,0,2,9,84260.11002,9578.89998,3.99095,14.8613,1.50057,4.1024,C,1,07/02/2019 12:38,28.4362,26.8127
3068,0,2,9,84290.11002,9608.89998,4.00345,14.9126,1.50011,4.1053,C,1,07/02/2019 12:38,28.4529,26.8127
3069,0,2,9,84320.11002,9638.89998,4.01595,14.9639,1.50042,4.1085,C,1,07/02/2019 12:39,28.4529,26.8791
3070,0,2,9,84350.11002,9668.89998,4.02845,15.0153,1.49966,4.1117,C,1,07/02/2019 12:39,28.4196,26.8791
3071,0,2,9,84380.11002,9698.89998,4.04095,15.0667,1.49981,4.1146,C,1,07/02/2019 12:40,28.4695,26.8625
3072,0,2,9,84410.11002,9728.89998,4.05345,15.1181,1.49996,4.1178,C,1,07/02/2019 12:40,28.4529,26.8791
3073,0,2,9,84440.11002,9758.89998,4.06595,15.1696,1.50011,4.1209,C,1,07/02/2019 12:41,28.4529,26.8625
3074,0,2,9,84470.11002,9788.89998,4.07845,15.2212,1.49996,4.1238,C,1,07/02/2019 12:41,28.4362,26.8791
3075,0,2,9,84500.11002,9818.89998,4.09095,15.2727,1.49966,4.1268,C,1,07/02/2019 12:42,28.4529,26.8625
3076,0,2,9,84530.11002,9848.89998,4.10345,15.3243,1.50011,4.1299,C,1,07/02/2019 12:42,28.4196,26.8459
3077,0,2,9,84560.11002,9878.89998,4.11595,15.376,1.49981,4.1326,C,1,07/02/2019 12:43,28.4196,26.8459
3078,0,2,9,84590.11002,9908.89998,4.12844,15.4276,1.49996,4.1355,C,1,07/02/2019 12:43,28.4529,26.8625
3079,0,2,9,84620.11002,9938.89998,4.14094,15.4793,1.49981,4.1386,C,1,07/02/2019 12:44,28.4862,26.8791
3080,0,2,9,84650.11002,9968.89998,4.15344,15.5311,1.49996,4.1411,C,1,07/02/2019 12:44,28.4862,26.8791
3081,0,2,9,84680.11002,9998.89998,4.16594,15.5829,1.49996,4.144,C,1,07/02/2019 12:45,28.4862,26.8625
3082,0,2,9,84710.11002,10028.89998,4.17844,15.6347,1.50011,4.1466,C,1,07/02/2019 12:45,28.4862,26.8791
3083,0,2,9,84740.11002,10058.89998,4.19094,15.6865,1.50027,4.1492,C,1,07/02/2019 12:46,28.4695,26.8791
3084,0,2,9,84770.11002,10088.89998,4.20344,15.7384,1.49981,4.1518,C,1,07/02/2019 12:46,28.4695,26.8625
3085,0,2,9,84800.11002,10118.89998,4.21594,15.7903,1.49981,4.1543,C,1,07/02/2019 12:47,28.4862,26.8625
3086,0,2,9,84830.11002,10148.89998,4.22844,15.8422,1.49966,4.1569,C,1,07/02/2019 12:47,28.5028,26.8791
3087,0,2,9,84860.11002,10178.89998,4.24094,15.8942,1.49981,4.159,C,1,07/02/2019 12:48,28.5028,26.8127
3088,0,2,9,84890.11002,10208.89998,4.25344,15.9462,1.49996,4.1614,C,1,07/02/2019 12:48,28.5361,26.8293
3089,0,2,9,84920.11002,10238.89998,4.26594,15.9982,1.49996,4.1636,C,1,07/02/2019 12:49,28.5361,26.8293
3090,0,2,9,84950.11002,10268.89998,4.27844,16.0503,1.49996,4.1656,C,1,07/02/2019 12:49,28.5361,26.8293
3091,0,2,9,84980.11002,10298.89998,4.29093,16.1024,1.50011,4.1675,C,1,07/02/2019 12:50,28.5028,26.8459
3092,0,2,9,85010.11002,10328.89998,4.30343,16.1545,1.50011,4.1698,C,1,07/02/2019 12:50,28.5028,26.8459
3093,0,2,9,85040.11002,10358.89998,4.31593,16.2066,1.50027,4.1715,C,1,07/02/2019 12:51,28.5195,26.8791
3094,0,2,9,85070.11002,10388.89998,4.32843,16.2588,1.50011,4.1732,C,1,07/02/2019 12:51,28.5028,26.8791
3095,0,2,9,85100.11002,10418.89998,4.34093,16.3109,1.50011,4.175,C,1,07/02/2019 12:52,28.5195,26.8625
3096,0,2,9,85130.11002,10448.89998,4.35343,16.3631,1.49966,4.1767,C,1,07/02/2019 12:52,28.5528,26.8293
3097,0,2,9,85160.11002,10478.89998,4.36593,16.4154,1.50011,4.1782,C,1,07/02/2019 12:53,28.5195,26.8459
3098,0,2,9,85190.11002,10508.89998,4.37843,16.4676,1.50011,4.1799,C,1,07/02/2019 12:53,28.5361,26.8791
3099,0,2,9,85220.11002,10538.89998,4.39093,16.5198,1.49981,4.1813,C,1,07/02/2019 12:54,28.5028,26.8791
3100,0,2,9,85250.11002,10568.89998,4.40343,16.5721,1.49996,4.1827,C,1,07/02/2019 12:54,28.5528,26.8791
3101,0,2,9,85280.11002,10598.89998,4.41593,16.6244,1.49966,4.184,C,1,07/02/2019 12:55,28.5361,26.8791
3102,0,2,9,85310.11002,10628.89998,4.42843,16.6767,1.49981,4.1859,C,1,07/02/2019 12:55,28.5528,26.8625
3103,0,2,9,85340.11002,10658.89998,4.44092,16.729,1.4995,4.1869,C,1,07/02/2019 12:56,28.5361,26.8625
3104,0,2,9,85370.11002,10688.89998,4.45342,16.7814,1.49981,4.1883,C,1,07/02/2019 12:56,28.5195,26.8459
3105,0,2,9,85400.11002,10718.89998,4.46592,16.8338,1.49966,4.1897,C,1,07/02/2019 12:57,28.5361,26.8625
3106,0,2,9,85430.11002,10748.89998,4.47842,16.8861,1.49981,4.1912,C,1,07/02/2019 12:57,28.5361,26.8625
3107,0,2,9,85460.11002,10778.89998,4.49092,16.9385,1.49996,4.1926,C,1,07/02/2019 12:58,28.5195,26.8459
3108,0,2,9,85490.11002,10808.89998,4.50342,16.9909,1.49996,4.1938,C,1,07/02/2019 12:58,28.5528,26.8459
3109,0,2,9,85520.11002,10838.89998,4.51592,17.0434,1.49996,4.1955,C,1,07/02/2019 12:59,28.5528,26.8459
3110,0,2,9,85550.11002,10868.89998,4.52842,17.0958,1.49966,4.1967,C,1,07/02/2019 12:59,28.5528,26.8127
3111,0,2,9,85580.11002,10898.89998,4.54092,17.1483,1.50011,4.1981,C,1,07/02/2019 13:00,28.5528,26.7961
3112,0,2,9,85610.11002,10928.89998,4.55342,17.2008,1.49996,4.1996,C,1,07/02/2019 13:00,28.5361,26.7795
3113,0,2,9,85613.71002,10932.49998,4.55492,17.2071,1.49996,4.2,C,133,07/02/2019 13:00,28.5361,26.7795
3114,0,2,10,85613.74002,0.03,4.55493,17.2071,1.60388,4.2028,C,0,07/02/2019 13:00,28.5361,26.7795
3115,0,2,10,85643.74002,30.03,4.56735,17.2593,1.46639,4.2,C,1,07/02/2019 13:01,28.6027,26.8791
3116,0,2,10,85673.74002,60.03,4.57943,17.31,1.4345,4.2,C,1,07/02/2019 13:01,28.5861,26.8791
3117,0,2,10,85703.74002,90.03,4.59127,17.3598,1.40764,4.2,C,1,07/02/2019 13:02,28.636,26.8625
3118,0,2,10,85733.74002,120.03,4.6029,17.4086,1.38338,4.1999,C,1,07/02/2019 13:02,28.6027,26.8293
3119,0,2,10,85763.74002,150.03,4.61432,17.4566,1.35882,4.2004,C,1,07/02/2019 13:03,28.5528,26.8791
3120,0,2,10,85793.74002,180.03,4.62555,17.5037,1.33501,4.2,C,1,07/02/2019 13:03,28.6194,26.8791
3121,0,2,10,85823.74002,210.03,4.63657,17.55,1.31014,4.2,C,1,07/02/2019 13:04,28.6027,26.8791
3122,0,2,10,85853.74002,240.03,4.64739,17.5955,1.28771,4.1999,C,1,07/02/2019 13:04,28.6027,26.8791
3123,0,2,10,85883.74002,270.03,4.65802,17.6401,1.26452,4.2002,C,1,07/02/2019 13:05,28.5861,26.8625
3124,0,2,10,85913.74002,300.03,4.66846,17.684,1.24025,4.1999,C,1,07/02/2019 13:05,28.5528,26.8293
3125,0,2,10,85943.74002,330.03,4.6787,17.727,1.21584,4.1999,C,1,07/02/2019 13:06,28.5528,26.8625
3126,0,2,10,85973.74002,360.03,4.68875,17.7692,1.1928,4.2,C,1,07/02/2019 13:06,28.5694,26.8459
3127,0,2,10,86003.74002,390.03,4.6986,17.8105,1.16823,4.2,C,1,07/02/2019 13:07,28.5528,26.8625
3128,0,2,10,86033.74002,420.03,4.70825,17.8511,1.14626,4.1999,C,1,07/02/2019 13:07,28.5528,26.7795
3129,0,2,10,86063.74002,450.03,4.7177,17.8908,1.12337,4.2,C,1,07/02/2019 13:08,28.5528,26.7961
3130,0,2,10,86093.74002,480.03,4.72696,17.9297,1.09957,4.2,C,1,07/02/2019 13:08,28.5361,26.8293
3131,0,2,10,86123.74002,510.03,4.73602,17.9677,1.07652,4.2,C,1,07/02/2019 13:09,28.5195,26.8459
3132,0,2,10,86153.74002,540.03,4.74489,18.005,1.05119,4.2,C,1,07/02/2019 13:09,28.4196,26.8293
3133,0,2,10,86183.74002,570.03,4.75356,18.0414,1.02907,4.2,C,1,07/02/2019 13:10,28.4196,26.8459
3134,0,2,10,86213.74002,600.03,4.76203,18.0769,1.00389,4.2,C,1,07/02/2019 13:10,28.3696,26.7961
3135,0,2,10,86243.74002,630.03,4.7703,18.1117,0.98085,4.2,C,1,07/02/2019 13:11,28.3696,26.7961
3136,0,2,10,86273.74002,660.03,4.77837,18.1456,0.957351,4.2,C,1,07/02/2019 13:11,28.353,26.8127
3137,0,2,10,86303.74002,690.03,4.78625,18.1787,0.932479,4.2,C,1,07/02/2019 13:12,28.353,26.8293
3138,0,2,10,86333.74002,720.03,4.79393,18.2109,0.910353,4.2,C,1,07/02/2019 13:12,28.303,26.8127
3139,0,2,10,86363.74002,750.03,4.80142,18.2424,0.886854,4.2,C,1,07/02/2019 13:13,28.2863,26.8127
3140,0,2,10,86393.74002,780.03,4.80871,18.273,0.863966,4.2,C,1,07/02/2019 13:13,28.2697,26.8293
3141,0,2,10,86423.74002,810.03,4.81582,18.3029,0.840467,4.1999,C,1,07/02/2019 13:14,28.253,26.8293
3142,0,2,10,86453.74002,840.03,4.82273,18.3319,0.818036,4.2,C,1,07/02/2019 13:14,28.2031,26.8127
3143,0,2,10,86483.74002,870.03,4.82945,18.3601,0.796368,4.2,C,1,07/02/2019 13:15,28.1864,26.8293
3144,0,2,10,86513.74002,900.03,4.83599,18.3876,0.772717,4.2,C,1,07/02/2019 13:15,28.1531,26.8127
3145,0,2,10,86543.74002,930.03,4.84235,18.4143,0.749981,4.2,C,1,07/02/2019 13:16,28.1198,26.7961
3146,0,2,10,86573.74002,960.03,4.84852,18.4402,0.729229,4.1999,C,1,07/02/2019 13:16,28.1531,26.8459
3147,0,2,10,86603.74002,990.03,4.85451,18.4654,0.708324,4.1999,C,1,07/02/2019 13:17,28.1198,26.8625
3148,0,2,10,86633.74002,1020.03,4.86032,18.4898,0.686656,4.1999,C,1,07/02/2019 13:17,28.1198,26.7795
3149,0,2,10,86663.74002,1050.03,4.86596,18.5135,0.666667,4.1999,C,1,07/02/2019 13:18,28.0865,26.7795
3150,0,2,10,86693.74002,1080.03,4.87143,18.5364,0.644999,4.2,C,1,07/02/2019 13:18,28.0532,26.7795
3151,0,2,10,86723.74002,1110.03,4.87672,18.5587,0.626383,4.2,C,1,07/02/2019 13:19,28.0199,26.7795
3152,0,2,10,86753.74002,1140.03,4.88186,18.5802,0.606088,4.2002,C,1,07/02/2019 13:19,28.0033,26.7961
3153,0,2,10,86783.74002,1170.03,4.88682,18.6011,0.585489,4.2,C,1,07/02/2019 13:20,28.0033,26.7961
3154,0,2,10,86813.74002,1200.03,4.89163,18.6213,0.567636,4.1999,C,1,07/02/2019 13:20,28.0033,26.8127
3155,0,2,10,86843.74002,1230.03,4.89628,18.6408,0.549935,4.2004,C,1,07/02/2019 13:21,27.8867,26.8127
3156,0,2,10,86873.74002,1260.03,4.90079,18.6597,0.532235,4.2,C,1,07/02/2019 13:21,27.87,26.8127
3157,0,2,10,86903.74002,1290.03,4.90514,18.678,0.513466,4.1999,C,1,07/02/2019 13:22,27.8201,26.8293
3158,0,2,10,86933.74002,1320.03,4.90935,18.6957,0.497597,4.1999,C,1,07/02/2019 13:22,27.8034,26.8459
3159,0,2,10,86963.74002,1350.03,4.91342,18.7128,0.478981,4.2,C,1,07/02/2019 13:23,27.7868,26.8293
3160,0,2,10,86993.74002,1380.03,4.91735,18.7293,0.464485,4.2002,C,1,07/02/2019 13:23,27.7701,26.8459
3161,0,2,10,87023.74002,1410.03,4.92115,18.7453,0.448768,4.2,C,1,07/02/2019 13:24,27.7368,26.8625
3162,0,2,10,87053.74002,1440.03,4.92482,18.7607,0.432898,4.2,C,1,07/02/2019 13:24,27.7035,26.8625
3163,0,2,10,87083.74002,1470.03,4.92836,18.7756,0.417487,4.2,C,1,07/02/2019 13:25,27.6702,26.8459
3164,0,2,10,87113.74002,1500.03,4.93178,18.7899,0.403296,4.2002,C,1,07/02/2019 13:25,27.6369,26.8293
3165,0,2,10,87143.74002,1530.03,4.93508,18.8038,0.388495,4.1999,C,1,07/02/2019 13:26,27.6036,26.8127
3166,0,2,10,87173.74002,1560.03,4.93827,18.8171,0.374914,4.1999,C,1,07/02/2019 13:26,27.6036,26.8127
3167,0,2,10,87203.74002,1590.03,4.94134,18.8301,0.363012,4.2,C,1,07/02/2019 13:27,27.587,26.8293
3168,0,2,10,87233.74002,1620.03,4.94431,18.8425,0.349737,4.2,C,1,07/02/2019 13:27,27.5536,26.8293
3169,0,2,10,87263.74002,1650.03,4.94717,18.8545,0.337987,4.2,C,1,07/02/2019 13:28,27.5203,26.7961
3170,0,2,10,87293.74002,1680.03,4.94993,18.8661,0.323339,4.1999,C,1,07/02/2019 13:28,27.5037,26.8127
3171,0,2,10,87323.74002,1710.03,4.95259,18.8773,0.313115,4.2,C,1,07/02/2019 13:29,27.4704,26.8293
3172,0,2,10,87353.74002,1740.03,4.95515,18.8881,0.302586,4.1999,C,1,07/02/2019 13:29,27.4371,26.7961
3173,0,2,10,87383.74002,1770.03,4.95763,18.8985,0.292821,4.1999,C,1,07/02/2019 13:30,27.4204,26.8127
3174,0,2,10,87413.74002,1800.03,4.96002,18.9085,0.281834,4.2,C,1,07/02/2019 13:30,27.3705,26.7961
3175,0,2,10,87443.74002,1830.03,4.96232,18.9182,0.271763,4.2,C,1,07/02/2019 13:31,27.3538,26.7795
3176,0,2,10,87473.74002,1860.03,4.96454,18.9275,0.261387,4.2002,C,1,07/02/2019 13:31,27.3205,26.7795
3177,0,2,10,87503.74002,1890.03,4.96668,18.9365,0.250401,4.2,C,1,07/02/2019 13:32,27.3039,26.7629
3178,0,2,10,87533.74002,1920.03,4.96875,18.9452,0.243381,4.2,C,1,07/02/2019 13:32,27.3372,26.7629
3179,0,2,10,87563.74002,1950.03,4.97074,18.9535,0.234836,4.1999,C,1,07/02/2019 13:33,27.3039,26.8293
3180,0,2,10,87593.74002,1980.03,4.97266,18.9616,0.226139,4.1999,C,1,07/02/2019 13:33,27.2706,26.8127
3181,0,2,10,87623.74002,2010.03,4.97451,18.9694,0.218051,4.1999,C,1,07/02/2019 13:34,27.2539,26.8459
3182,0,2,10,87653.74002,2040.03,4.97629,18.9769,0.210117,4.1999,C,1,07/02/2019 13:34,27.2206,26.8293
3183,0,2,10,87683.74002,2070.03,4.97802,18.9841,0.202792,4.2002,C,1,07/02/2019 13:35,27.1873,26.8127
3184,0,2,10,87713.74002,2100.03,4.97969,18.9911,0.196689,4.1999,C,1,07/02/2019 13:35,27.154,26.7795
3185,0,2,10,87743.74002,2130.03,4.98129,18.9979,0.19028,4.1997,C,1,07/02/2019 13:36,27.1706,26.8625
3186,0,2,10,87773.74002,2160.03,4.98284,19.0044,0.18265,4.1999,C,1,07/02/2019 13:36,27.154,26.8459
3187,0,2,10,87803.74002,2190.03,4.98434,19.0107,0.177005,4.2,C,1,07/02/2019 13:37,27.1207,26.8293
3188,0,2,10,87833.74002,2220.03,4.98578,19.0167,0.170596,4.1997,C,1,07/02/2019 13:37,27.104,26.8127
3189,0,2,10,87863.74002,2250.03,4.98718,19.0226,0.163729,4.1999,C,1,07/02/2019 13:38,27.0874,26.8127
3190,0,2,10,87893.74002,2280.03,4.98852,19.0282,0.157778,4.2,C,1,07/02/2019 13:38,27.0707,26.8127
3191,0,2,10,87923.74002,2310.03,4.98983,19.0337,0.154269,4.2002,C,1,07/02/2019 13:39,27.0707,26.8459
3192,0,2,10,87953.74002,2340.03,4.99108,19.039,0.148775,4.1999,C,1,07/02/2019 13:39,27.0707,26.7629
3193,0,2,10,87983.74002,2370.03,4.99229,19.0441,0.142519,4.1999,C,1,07/02/2019 13:40,27.0541,26.8459
3194,0,2,10,88013.74002,2400.03,4.99347,19.049,0.137179,4.2,C,1,07/02/2019 13:40,27.0041,26.8293
3195,0,2,10,88043.74002,2430.03,4.9946,19.0538,0.134432,4.2,C,1,07/02/2019 13:41,27.0041,26.8293
3196,0,2,10,88073.74002,2460.03,4.9957,19.0584,0.128634,4.1999,C,1,07/02/2019 13:41,26.9708,26.7961
3197,0,2,10,88103.74002,2490.03,4.99676,19.0628,0.12665,4.2,C,1,07/02/2019 13:42,26.9375,26.7795
3198,0,2,10,88133.74002,2520.03,4.99779,19.0671,0.121157,4.2,C,1,07/02/2019 13:42,26.9875,26.7629
3199,0,2,10,88163.74002,2550.03,4.99878,19.0713,0.119173,4.1999,C,1,07/02/2019 13:43,26.9375,26.7795
3200,0,2,10,88193.74002,2580.03,4.99974,19.0754,0.112459,4.1999,C,1,07/02/2019 13:43,26.9042,26.7463
3201,0,2,10,88223.74002,2610.03,5.00067,19.0793,0.11078,4.1999,C,1,07/02/2019 13:44,26.8876,26.7629
3202,0,2,10,88253.74002,2640.03,5.00157,19.083,0.10605,4.2,C,1,07/02/2019 13:44,26.9542,26.7463
3203,0,2,10,88283.74002,2670.03,5.00244,19.0867,0.103914,4.1997,C,1,07/02/2019 13:45,26.9209,26.8293
3204,0,2,10,88313.74002,2700.03,5.00329,19.0903,0.100404,4.1999,C,1,07/02/2019 13:45,26.8876,26.7961
3205,0,2,10,88343.74002,2730.03,5.00411,19.0937,0.0955215,4.2,C,1,07/02/2019 13:46,26.8543,26.7961
3206,0,2,10,88373.74002,2760.03,5.0049,19.097,0.0932326,4.2,C,1,07/02/2019 13:46,26.8376,26.7795
3207,0,2,10,88403.74002,2790.03,5.00567,19.1002,0.0900282,4.1999,C,1,07/02/2019 13:47,26.821,26.7795
3208,0,2,10,88433.74002,2820.03,5.00641,19.1034,0.0869764,4.1999,C,1,07/02/2019 13:47,26.8543,26.8625
3209,0,2,10,88463.74002,2850.03,5.00713,19.1064,0.0856031,4.2,C,1,07/02/2019 13:48,26.8376,26.8127
3210,0,2,10,88493.74002,2880.03,5.00783,19.1093,0.0828565,4.2,C,1,07/02/2019 13:48,26.821,26.8459
3211,0,2,10,88523.74002,2910.03,5.00851,19.1122,0.080415,4.1999,C,1,07/02/2019 13:49,26.8043,26.8459
3212,0,2,10,88553.74002,2940.03,5.00917,19.115,0.0779736,4.1999,C,1,07/02/2019 13:49,26.8043,26.8293
3213,0,2,10,88583.74002,2970.03,5.00981,19.1176,0.0766003,4.2,C,1,07/02/2019 13:50,26.7876,26.8293
3214,0,2,10,88613.74002,3000.03,5.01043,19.1202,0.0737011,4.1997,C,1,07/02/2019 13:50,26.7876,26.8127
3215,0,2,10,88643.74002,3030.03,5.01104,19.1228,0.071107,4.1999,C,1,07/02/2019 13:51,26.7876,26.8459
3216,0,2,10,88673.74002,3060.03,5.01162,19.1252,0.0700389,4.1999,C,1,07/02/2019 13:51,26.771,26.8293
3217,0,2,10,88703.74002,3090.03,5.01219,19.1276,0.0668345,4.2,C,1,07/02/2019 13:52,26.7543,26.8459
3218,0,2,10,88733.74002,3120.03,5.01274,19.1299,0.0643931,4.2,C,1,07/02/2019 13:52,26.771,26.8459
3219,0,2,10,88763.74002,3150.03,5.01328,19.1322,0.0643931,4.1999,C,1,07/02/2019 13:53,26.7543,26.8625
3220,0,2,10,88793.74002,3180.03,5.0138,19.1344,0.0616465,4.2,C,1,07/02/2019 13:53,26.721,26.8459
3221,0,2,10,88823.74002,3210.03,5.01431,19.1365,0.0590524,4.2002,C,1,07/02/2019 13:54,26.721,26.8293
3222,0,2,10,88853.74002,3240.03,5.0148,19.1386,0.0573739,4.2,C,1,07/02/2019 13:54,26.6877,26.7961
3223,0,2,10,88883.74002,3270.03,5.01528,19.1406,0.0579843,4.1999,C,1,07/02/2019 13:55,26.6378,26.7795
3224,0,2,10,88913.74002,3300.03,5.01576,19.1426,0.055848,4.2,C,1,07/02/2019 13:55,26.721,26.7961
3225,0,2,10,88943.74002,3330.03,5.01621,19.1445,0.0541695,4.2002,C,1,07/02/2019 13:56,26.6211,26.7297
3226,0,2,10,88973.74002,3360.03,5.01666,19.1464,0.0535592,4.2,C,1,07/02/2019 13:56,26.6045,26.7961
3227,0,2,10,88996.39998,3382.69002,5.01699,19.1478,0.0497444,4.2,C,132,07/02/2019 13:57,26.6711,26.7961
3228,0,2,11,88996.41,0.01002,0,0,0,4.1985,R,0,07/02/2019 13:57,26.6711,26.7961
3229,0,2,11,89026.41,30.01002,0,0,0,4.1975,R,1,07/02/2019 13:57,26.6544,26.7961
3230,0,2,11,89056.41,60.01002,0,0,0,4.1971,R,1,07/02/2019 13:58,26.6544,26.8127
3231,0,2,11,89086.41,90.01002,0,0,0,4.1967,R,1,07/02/2019 13:58,26.6378,26.7961
3232,0,2,11,89116.41,120.01002,0,0,0,4.1964,R,1,07/02/2019 13:59,26.6378,26.7795
3233,0,2,11,89146.41,150.01002,0,0,0,4.1962,R,1,07/02/2019 13:59,26.5878,26.7629
3234,0,2,11,89176.41,180.01002,0,0,0,4.1959,R,1,07/02/2019 14:00,26.5878,26.7795
3235,0,2,11,89206.41,210.01002,0,0,0,4.1958,R,1,07/02/2019 14:00,26.6045,26.7795
3236,0,2,11,89236.41,240.01002,0,0,0,4.1955,R,1,07/02/2019 14:01,26.5712,26.7297
3237,0,2,11,89266.41,270.01002,0,0,0,4.1952,R,1,07/02/2019 14:01,26.5545,26.8127
3238,0,2,11,89296.41,300.01002,0,0,0,4.1952,R,1,07/02/2019 14:02,26.5545,26.7463
3239,0,2,11,89326.41,330.01002,0,0,0,4.1952,R,1,07/02/2019 14:02,26.5878,26.7131
3240,0,2,11,89356.41,360.01002,0,0,0,4.1946,R,1,07/02/2019 14:03,26.6045,26.7463
3241,0,2,11,89386.41,390.01002,0,0,0,4.1947,R,1,07/02/2019 14:03,26.5878,26.7629
3242,0,2,11,89416.41,420.01002,0,0,0,4.1946,R,1,07/02/2019 14:04,26.5878,26.7297
3243,0,2,11,89446.41,450.01002,0,0,0,4.1944,R,1,07/02/2019 14:04,26.5878,26.7463
3244,0,2,11,89476.41,480.01002,0,0,0,4.1942,R,1,07/02/2019 14:05,26.6045,26.7629
3245,0,2,11,89506.41,510.01002,0,0,0,4.1941,R,1,07/02/2019 14:05,26.5545,26.7629
3246,0,2,11,89536.41,540.01002,0,0,0,4.1939,R,1,07/02/2019 14:06,26.5712,26.7795
3247,0,2,11,89566.41,570.01002,0,0,0,4.1939,R,1,07/02/2019 14:06,26.5878,26.7961
3248,0,2,11,89596.41,600.01002,0,0,0,4.1935,R,1,07/02/2019 14:07,26.5878,26.7463
3249,0,2,11,89626.41,630.01002,0,0,0,4.1935,R,1,07/02/2019 14:07,26.6045,26.7463
3250,0,2,11,89656.41,660.01002,0,0,0,4.1936,R,1,07/02/2019 14:08,26.5878,26.7463
3251,0,2,11,89686.41,690.01002,0,0,0,4.1933,R,1,07/02/2019 14:08,26.5712,26.7463
3252,0,2,11,89716.41,720.01002,0,0,0,4.1932,R,1,07/02/2019 14:09,26.5878,26.7629
3253,0,2,11,89746.41,750.01002,0,0,0,4.1932,R,1,07/02/2019 14:09,26.5379,26.7795
3254,0,2,11,89776.41,780.01002,0,0,0,4.1932,R,1,07/02/2019 14:10,26.5379,26.7795
3255,0,2,11,89806.41,810.01002,0,0,0,4.1929,R,1,07/02/2019 14:10,26.5379,26.7961
3256,0,2,11,89836.41,840.01002,0,0,0,4.1927,R,1,07/02/2019 14:11,26.5545,26.7629
3257,0,2,11,89866.41,870.01002,0,0,0,4.1927,R,1,07/02/2019 14:11,26.5545,26.7297
3258,0,2,11,89896.41,900.01002,0,0,0,4.1929,R,1,07/02/2019 14:12,26.5878,26.7463
3259,0,2,11,89926.41,930.01002,0,0,0,4.1926,R,1,07/02/2019 14:12,26.5379,26.7795
3260,0,2,11,89956.41,960.01002,0,0,0,4.1924,R,1,07/02/2019 14:13,26.5212,26.7463
3261,0,2,11,89986.41,990.01002,0,0,0,4.1923,R,1,07/02/2019 14:13,26.5212,26.7629
3262,0,2,11,90016.41,1020.01002,0,0,0,4.1921,R,1,07/02/2019 14:14,26.4713,26.7297
3263,0,2,11,90046.41,1050.01002,0,0,0,4.1921,R,1,07/02/2019 14:14,26.5379,26.7961
3264,0,2,11,90076.41,1080.01002,0,0,0,4.1921,R,1,07/02/2019 14:15,26.5545,26.7131
3265,0,2,11,90106.41,1110.01002,0,0,0,4.192,R,1,07/02/2019 14:15,26.5545,26.7297
3266,0,2,11,90136.41,1140.01002,0,0,0,4.1921,R,1,07/02/2019 14:16,26.5379,26.7463
3267,0,2,11,90166.41,1170.01002,0,0,0,4.1923,R,1,07/02/2019 14:16,26.5046,26.7795
3268,0,2,11,90196.41,1200.01002,0,0,0,4.192,R,1,07/02/2019 14:17,26.5212,26.7795
3269,0,2,11,90226.41,1230.01002,0,0,0,4.1918,R,1,07/02/2019 14:17,26.5046,26.7629
3270,0,2,11,90256.41,1260.01002,0,0,0,4.1918,R,1,07/02/2019 14:18,26.4879,26.7629
3271,0,2,11,90286.41,1290.01002,0,0,0,4.1915,R,1,07/02/2019 14:18,26.4879,26.7795
3272,0,2,11,90316.41,1320.01002,0,0,0,4.1917,R,1,07/02/2019 14:19,26.4879,26.7629
3273,0,2,11,90346.41,1350.01002,0,0,0,4.1915,R,1,07/02/2019 14:19,26.4879,26.7795
3274,0,2,11,90376.41,1380.01002,0,0,0,4.1915,R,1,07/02/2019 14:20,26.5046,26.7795
3275,0,2,11,90406.41,1410.01002,0,0,0,4.1915,R,1,07/02/2019 14:20,26.5046,26.7795
3276,0,2,11,90436.41,1440.01002,0,0,0,4.1913,R,1,07/02/2019 14:21,26.5046,26.7795
3277,0,2,11,90466.41,1470.01002,0,0,0,4.1913,R,1,07/02/2019 14:21,26.4879,26.7795
3278,0,2,11,90496.41,1500.01002,0,0,0,4.1912,R,1,07/02/2019 14:22,26.4879,26.7795
3279,0,2,11,90526.41,1530.01002,0,0,0,4.1909,R,1,07/02/2019 14:22,26.4879,26.7629
3280,0,2,11,90556.41,1560.01002,0,0,0,4.1912,R,1,07/02/2019 14:23,26.4879,26.7463
3281,0,2,11,90586.41,1590.01002,0,0,0,4.1909,R,1,07/02/2019 14:23,26.5046,26.7795
3282,0,2,11,90616.41,1620.01002,0,0,0,4.1909,R,1,07/02/2019 14:24,26.5212,26.7795
3283,0,2,11,90646.41,1650.01002,0,0,0,4.1907,R,1,07/02/2019 14:24,26.5379,26.7463
3284,0,2,11,90676.41,1680.01002,0,0,0,4.1907,R,1,07/02/2019 14:25,26.5212,26.7961
3285,0,2,11,90706.41,1710.01002,0,0,0,4.1907,R,1,07/02/2019 14:25,26.5212,26.7961
3286,0,2,11,90736.41,1740.01002,0,0,0,4.1904,R,1,07/02/2019 14:26,26.5212,26.7629
3287,0,2,11,90766.41,1770.01002,0,0,0,4.1906,R,1,07/02/2019 14:26,26.5212,26.7463
3288,0,2,11,90796.41,1800.01002,0,0,0,4.1904,R,1,07/02/2019 14:27,26.5212,26.8127
3289,0,2,11,90826.41,1830.01002,0,0,0,4.1904,R,1,07/02/2019 14:27,26.5212,26.7795
3290,0,2,11,90856.41,1860.01002,0,0,0,4.1903,R,1,07/02/2019 14:28,26.5046,26.7795
3291,0,2,11,90886.41,1890.01002,0,0,0,4.1903,R,1,07/02/2019 14:28,26.5046,26.7795
3292,0,2,11,90916.41,1920.01002,0,0,0,4.1903,R,1,07/02/2019 14:29,26.4713,26.7463
3293,0,2,11,90946.41,1950.01002,0,0,0,4.1901,R,1,07/02/2019 14:29,26.4713,26.7463
3294,0,2,11,90976.41,1980.01002,0,0,0,4.1903,R,1,07/02/2019 14:30,26.4546,26.7463
3295,0,2,11,91006.41,2010.01002,0,0,0,4.1901,R,1,07/02/2019 14:30,26.5046,26.7297
3296,0,2,11,91036.41,2040.01002,0,0,0,4.1901,R,1,07/02/2019 14:31,26.5046,26.7961
3297,0,2,11,91066.41,2070.01002,0,0,0,4.19,R,1,07/02/2019 14:31,26.5046,26.7961
3298,0,2,11,91096.41,2100.01002,0,0,0,4.19,R,1,07/02/2019 14:32,26.5046,26.8127
3299,0,2,11,91126.41,2130.01002,0,0,0,4.19,R,1,07/02/2019 14:32,26.4879,26.7131
3300,0,2,11,91156.41,2160.01002,0,0,0,4.1898,R,1,07/02/2019 14:33,26.4713,26.7795
3301,0,2,11,91186.41,2190.01002,0,0,0,4.1897,R,1,07/02/2019 14:33,26.4546,26.7463
3302,0,2,11,91216.41,2220.01002,0,0,0,4.1897,R,1,07/02/2019 14:34,26.4546,26.7463
3303,0,2,11,91246.41,2250.01002,0,0,0,4.1897,R,1,07/02/2019 14:34,26.4546,26.7463
3304,0,2,11,91276.41,2280.01002,0,0,0,4.1897,R,1,07/02/2019 14:35,26.438,26.7297
3305,0,2,11,91306.41,2310.01002,0,0,0,4.1895,R,1,07/02/2019 14:35,26.4213,26.7131
3306,0,2,11,91336.41,2340.01002,0,0,0,4.1895,R,1,07/02/2019 14:36,26.4713,26.7795
3307,0,2,11,91366.41,2370.01002,0,0,0,4.1894,R,1,07/02/2019 14:36,26.4546,26.7463
3308,0,2,11,91396.41,2400.01002,0,0,0,4.1895,R,1,07/02/2019 14:37,26.4213,26.7297
3309,0,2,11,91426.41,2430.01002,0,0,0,4.1895,R,1,07/02/2019 14:37,26.4213,26.7463
3310,0,2,11,91456.41,2460.01002,0,0,0,4.1895,R,1,07/02/2019 14:38,26.438,26.7463
3311,0,2,11,91486.41,2490.01002,0,0,0,4.1894,R,1,07/02/2019 14:38,26.4546,26.7629
3312,0,2,11,91516.41,2520.01002,0,0,0,4.1892,R,1,07/02/2019 14:39,26.4546,26.7629
3313,0,2,11,91546.41,2550.01002,0,0,0,4.1892,R,1,07/02/2019 14:39,26.4713,26.7795
3314,0,2,11,91576.41,2580.01002,0,0,0,4.1891,R,1,07/02/2019 14:40,26.4713,26.7795
3315,0,2,11,91606.41,2610.01002,0,0,0,4.1894,R,1,07/02/2019 14:40,26.4546,26.7629
3316,0,2,11,91636.41,2640.01002,0,0,0,4.1891,R,1,07/02/2019 14:41,26.438,26.7629
3317,0,2,11,91666.41,2670.01002,0,0,0,4.1892,R,1,07/02/2019 14:41,26.438,26.7629
3318,0,2,11,91696.41,2700.01002,0,0,0,4.1892,R,1,07/02/2019 14:42,26.4713,26.7629
3319,0,2,11,91726.41,2730.01002,0,0,0,4.1889,R,1,07/02/2019 14:42,26.4546,26.7795
3320,0,2,11,91756.41,2760.01002,0,0,0,4.1886,R,1,07/02/2019 14:43,26.4713,26.7795
3321,0,2,11,91786.41,2790.01002,0,0,0,4.1889,R,1,07/02/2019 14:43,26.438,26.7463
3322,0,2,11,91816.41,2820.01002,0,0,0,4.1888,R,1,07/02/2019 14:44,26.4213,26.7297
3323,0,2,11,91846.41,2850.01002,0,0,0,4.1888,R,1,07/02/2019 14:44,26.438,26.7463
3324,0,2,11,91876.41,2880.01002,0,0,0,4.1889,R,1,07/02/2019 14:45,26.438,26.7463
3325,0,2,11,91906.41,2910.01002,0,0,0,4.1889,R,1,07/02/2019 14:45,26.4546,26.7629
3326,0,2,11,91936.41,2940.01002,0,0,0,4.1888,R,1,07/02/2019 14:46,26.438,26.7629
3327,0,2,11,91966.41,2970.01002,0,0,0,4.1886,R,1,07/02/2019 14:46,26.438,26.7463
3328,0,2,11,91996.41,3000.01002,0,0,0,4.1886,R,1,07/02/2019 14:47,26.438,26.7463
3329,0,2,11,92026.41,3030.01002,0,0,0,4.1884,R,1,07/02/2019 14:47,26.4213,26.7297
3330,0,2,11,92056.41,3060.01002,0,0,0,4.1884,R,1,07/02/2019 14:48,26.388,26.6965
3331,0,2,11,92086.41,3090.01002,0,0,0,4.1886,R,1,07/02/2019 14:48,26.4713,26.7131
3332,0,2,11,92116.41,3120.01002,0,0,0,4.1884,R,1,07/02/2019 14:49,26.4713,26.6965
3333,0,2,11,92146.41,3150.01002,0,0,0,4.1884,R,1,07/02/2019 14:49,26.4546,26.6965
3334,0,2,11,92176.41,3180.01002,0,0,0,4.1884,R,1,07/02/2019 14:50,26.438,26.7131
3335,0,2,11,92206.41,3210.01002,0,0,0,4.1881,R,1,07/02/2019 14:50,26.4046,26.7131
3336,0,2,11,92236.41,3240.01002,0,0,0,4.1881,R,1,07/02/2019 14:51,26.4213,26.6965
3337,0,2,11,92266.41,3270.01002,0,0,0,4.1881,R,1,07/02/2019 14:51,26.4213,26.7131
3338,0,2,11,92296.41,3300.01002,0,0,0,4.1884,R,1,07/02/2019 14:52,26.4213,26.7131
3339,0,2,11,92326.41,3330.01002,0,0,0,4.188,R,1,07/02/2019 14:52,26.4046,26.7131
3340,0,2,11,92356.41,3360.01002,0,0,0,4.188,R,1,07/02/2019 14:53,26.4046,26.7131
3341,0,2,11,92386.41,3390.01002,0,0,0,4.1883,R,1,07/02/2019 14:53,26.4213,26.7297
3342,0,2,11,92416.41,3420.01002,0,0,0,4.1881,R,1,07/02/2019 14:54,26.438,26.7463
3343,0,2,11,92446.41,3450.01002,0,0,0,4.1881,R,1,07/02/2019 14:54,26.438,26.7297
3344,0,2,11,92476.41,3480.01002,0,0,0,4.1881,R,1,07/02/2019 14:55,26.4213,26.7131
3345,0,2,11,92506.41,3510.01002,0,0,0,4.188,R,1,07/02/2019 14:55,26.4046,26.7131
3346,0,2,11,92536.41,3540.01002,0,0,0,4.1878,R,1,07/02/2019 14:56,26.4046,26.7131
3347,0,2,11,92566.41,3570.01002,0,0,0,4.1881,R,1,07/02/2019 14:56,26.3713,26.6799
3348,0,2,11,92596.41,3600.01002,0,0,0,4.1878,R,1,07/02/2019 14:57,26.3713,26.6633
3349,0,2,11,92626.41,3630.01002,0,0,0,4.188,R,1,07/02/2019 14:57,26.438,26.7463
3350,0,2,11,92656.41,3660.01002,0,0,0,4.188,R,1,07/02/2019 14:58,26.438,26.6633
3351,0,2,11,92686.41,3690.01002,0,0,0,4.1878,R,1,07/02/2019 14:58,26.438,26.7463
3352,0,2,11,92716.41,3720.01002,0,0,0,4.1878,R,1,07/02/2019 14:59,26.4213,26.7463
3353,0,2,11,92746.41,3750.01002,0,0,0,4.1877,R,1,07/02/2019 14:59,26.4046,26.7297
3354,0,2,11,92776.41,3780.01002,0,0,0,4.1877,R,1,07/02/2019 15:00,26.388,26.6965
3355,0,2,11,92806.41,3810.01002,0,0,0,4.1877,R,1,07/02/2019 15:00,26.3713,26.6799
3356,0,2,11,92836.41,3840.01002,0,0,0,4.1877,R,1,07/02/2019 15:01,26.338,26.6965
3357,0,2,11,92866.41,3870.01002,0,0,0,4.1875,R,1,07/02/2019 15:01,26.438,26.6799
3358,0,2,11,92896.41,3900.01002,0,0,0,4.1874,R,1,07/02/2019 15:02,26.4213,26.6799
3359,0,2,11,92926.41,3930.01002,0,0,0,4.1875,R,1,07/02/2019 15:02,26.4213,26.7463
3360,0,2,11,92956.41,3960.01002,0,0,0,4.1877,R,1,07/02/2019 15:03,26.4213,26.7463
3361,0,2,11,92986.41,3990.01002,0,0,0,4.1874,R,1,07/02/2019 15:03,26.4046,26.7297
3362,0,2,11,93016.41,4020.01002,0,0,0,4.1877,R,1,07/02/2019 15:04,26.388,26.7131
3363,0,2,11,93046.41,4050.01002,0,0,0,4.1877,R,1,07/02/2019 15:04,26.3713,26.6799
3364,0,2,11,93076.41,4080.01002,0,0,0,4.1875,R,1,07/02/2019 15:05,26.3547,26.6799
3365,0,2,11,93106.41,4110.01002,0,0,0,4.1874,R,1,07/02/2019 15:05,26.3547,26.6633
3366,0,2,11,93136.41,4140.01002,0,0,0,4.1872,R,1,07/02/2019 15:06,26.388,26.6799
3367,0,2,11,93166.41,4170.01002,0,0,0,4.1875,R,1,07/02/2019 15:06,26.388,26.7297
3368,0,2,11,93196.41,4200.01002,0,0,0,4.1874,R,1,07/02/2019 15:07,26.388,26.7131
3369,0,2,11,93226.41,4230.01002,0,0,0,4.1874,R,1,07/02/2019 15:07,26.3713,26.7131
3370,0,2,11,93256.41,4260.01002,0,0,0,4.1874,R,1,07/02/2019 15:08,26.4046,26.6633
3371,0,2,11,93286.41,4290.01002,0,0,0,4.1872,R,1,07/02/2019 15:08,26.4046,26.6633
3372,0,2,11,93316.41,4320.01002,0,0,0,4.1871,R,1,07/02/2019 15:09,26.388,26.7131
3373,0,2,11,93346.41,4350.01002,0,0,0,4.1872,R,1,07/02/2019 15:09,26.3713,26.7297
3374,0,2,11,93376.41,4380.01002,0,0,0,4.1872,R,1,07/02/2019 15:10,26.388,26.7297
3375,0,2,11,93406.41,4410.01002,0,0,0,4.1874,R,1,07/02/2019 15:10,26.388,26.6633
3376,0,2,11,93436.41,4440.01002,0,0,0,4.1871,R,1,07/02/2019 15:11,26.4046,26.6799
3377,0,2,11,93466.41,4470.01002,0,0,0,4.1872,R,1,07/02/2019 15:11,26.4046,26.6799
3378,0,2,11,93496.41,4500.01002,0,0,0,4.1869,R,1,07/02/2019 15:12,26.3713,26.6633
3379,0,2,11,93526.41,4530.01002,0,0,0,4.1871,R,1,07/02/2019 15:12,26.338,26.6965
3380,0,2,11,93556.41,4560.01002,0,0,0,4.1871,R,1,07/02/2019 15:13,26.338,26.6965
3381,0,2,11,93586.41,4590.01002,0,0,0,4.1869,R,1,07/02/2019 15:13,26.3713,26.7297
3382,0,2,11,93616.41,4620.01002,0,0,0,4.1871,R,1,07/02/2019 15:14,26.388,26.7463
3383,0,2,11,93646.41,4650.01002,0,0,0,4.1869,R,1,07/02/2019 15:14,26.3713,26.7297
3384,0,2,11,93676.41,4680.01002,0,0,0,4.1868,R,1,07/02/2019 15:15,26.3713,26.7131
3385,0,2,11,93706.41,4710.01002,0,0,0,4.1869,R,1,07/02/2019 15:15,26.3547,26.7131
3386,0,2,11,93736.41,4740.01002,0,0,0,4.1871,R,1,07/02/2019 15:16,26.3547,26.7131
3387,0,2,11,93766.41,4770.01002,0,0,0,4.1869,R,1,07/02/2019 15:16,26.3713,26.7297
3388,0,2,11,93796.41,4800.01002,0,0,0,4.1868,R,1,07/02/2019 15:17,26.3547,26.6965
3389,0,2,11,93826.41,4830.01002,0,0,0,4.1869,R,1,07/02/2019 15:17,26.338,26.6965
3390,0,2,11,93856.41,4860.01002,0,0,0,4.1866,R,1,07/02/2019 15:18,26.3214,26.7131
3391,0,2,11,93886.41,4890.01002,0,0,0,4.1869,R,1,07/02/2019 15:18,26.3547,26.7297
3392,0,2,11,93916.41,4920.01002,0,0,0,4.1869,R,1,07/02/2019 15:19,26.338,26.7131
3393,0,2,11,93946.41,4950.01002,0,0,0,4.1869,R,1,07/02/2019 15:19,26.3547,26.7131
3394,0,2,11,93976.41,4980.01002,0,0,0,4.1869,R,1,07/02/2019 15:20,26.3713,26.6799
3395,0,2,11,94006.41,5010.01002,0,0,0,4.1868,R,1,07/02/2019 15:20,26.388,26.6799
3396,0,2,11,94036.41,5040.01002,0,0,0,4.1868,R,1,07/02/2019 15:21,26.3547,26.6799
3397,0,2,11,94066.41,5070.01002,0,0,0,4.1866,R,1,07/02/2019 15:21,26.3713,26.7131
3398,0,2,11,94096.41,5100.01002,0,0,0,4.1866,R,1,07/02/2019 15:22,26.4046,26.7131
3399,0,2,11,94126.41,5130.01002,0,0,0,4.1866,R,1,07/02/2019 15:22,26.388,26.6633
3400,0,2,11,94156.41,5160.01002,0,0,0,4.1866,R,1,07/02/2019 15:23,26.388,26.7131
3401,0,2,11,94186.41,5190.01002,0,0,0,4.1868,R,1,07/02/2019 15:23,26.3713,26.7131
3402,0,2,11,94216.41,5220.01002,0,0,0,4.1866,R,1,07/02/2019 15:24,26.388,26.7463
3403,0,2,11,94246.41,5250.01002,0,0,0,4.1868,R,1,07/02/2019 15:24,26.388,26.6799
3404,0,2,11,94276.41,5280.01002,0,0,0,4.1865,R,1,07/02/2019 15:25,26.388,26.7131
3405,0,2,11,94306.41,5310.01002,0,0,0,4.1865,R,1,07/02/2019 15:25,26.388,26.7297
3406,0,2,11,94336.41,5340.01002,0,0,0,4.1865,R,1,07/02/2019 15:26,26.388,26.7297
3407,0,2,11,94366.41,5370.01002,0,0,0,4.1865,R,1,07/02/2019 15:26,26.4046,26.6965
3408,0,2,11,94396.41,5400.01002,0,0,0,4.1868,R,1,07/02/2019 15:27,26.4213,26.6965
3409,0,2,11,94426.41,5430.01002,0,0,0,4.1863,R,1,07/02/2019 15:27,26.438,26.7131
3410,0,2,11,94456.41,5460.01002,0,0,0,4.1865,R,1,07/02/2019 15:28,26.4213,26.7131
3411,0,2,11,94486.41,5490.01002,0,0,0,4.1863,R,1,07/02/2019 15:28,26.388,26.7297
3412,0,2,11,94516.41,5520.01002,0,0,0,4.1865,R,1,07/02/2019 15:29,26.388,26.7463
3413,0,2,11,94546.41,5550.01002,0,0,0,4.1863,R,1,07/02/2019 15:29,26.4879,26.7629
3414,0,2,11,94576.41,5580.01002,0,0,0,4.1863,R,1,07/02/2019 15:30,26.5046,26.7131
3415,0,2,11,94606.41,5610.01002,0,0,0,4.1863,R,1,07/02/2019 15:30,26.438,26.7131
3416,0,2,11,94636.41,5640.01002,0,0,0,4.1862,R,1,07/02/2019 15:31,26.4546,26.7297
3417,0,2,11,94666.41,5670.01002,0,0,0,4.1862,R,1,07/02/2019 15:31,26.4546,26.7297
