Repository: klinders/BatteryPeck

# BatteryToolkit

a ModelingToolkit based battery pack inspired by PyBaMM

## How to run

Running a simulation can be as easy as

```julia
using ModelingToolkit
using BatteryPeck

@mtkbuild sys = SingleCellPack(config=(96,2), Qcell=78);

e = Experiment([
    PowerStep(11000, 500),
    RestStep(8*3600),
]*7)

@time sol = simulate(sys,e, saveat=1)
```

## Experiment

The experiment can be defined using steps like
```julia
Experiment([
    PowerStep(11000, 500),
    RestStep(8*3600),
    DriveStep("speed comparison/power.csv", 3600/2),
    RestStep(8*3600),
    DriveStep("speed comparison/power.csv", 3600/2),
    ChargeStep(0.8, 11000),
    RestStep(6*3600)
]*100)
```

File: data/Chen2020/LGM50_cell03.csv (part 9 of 15)
Ch. max. I,10.000 A,,,,,,,,,,,,,
DisCh. max. I,10.000 A,,,,,,,,,,,,,
,,,,,,,,,,,,,,
Rec,Cycle P,Cycle C,Step,Test Time [s],Step Time [s],Capacity [Ah],Energy [Wh],Current [A],Voltage [V],Md,ES,DPT Time,Temperature Cell [degC],Temperature Chamber [degC]
3418,0,2,11,94696.41,5700.01002,0,0,0,4.1862,R,1,07/02/2019 15:32,26.3713,26.6965
3419,0,2,11,94726.41,5730.01002,0,0,0,4.1862,R,1,07/02/2019 15:32,26.4213,26.7795
3420,0,2,11,94756.41,5760.01002,0,0,0,4.1862,R,1,07/02/2019 15:33,26.4213,26.7131
3421,0,2,11,94786.41,5790.01002,0,0,0,4.1863,R,1,07/02/2019 15:33,26.4046,26.6965
3422,0,2,11,94816.41,5820.01002,0,0,0,4.1863,R,1,07/02/2019 15:34,26.4046,26.7629
3423,0,2,11,94846.41,5850.01002,0,0,0,4.1862,R,1,07/02/2019 15:34,26.388,26.7629
3424,0,2,11,94876.41,5880.01002,0,0,0,4.1862,R,1,07/02/2019 15:35,26.388,26.7463
3425,0,2,11,94906.41,5910.01002,0,0,0,4.186,R,1,07/02/2019 15:35,26.388,26.7463
3426,0,2,11,94936.41,5940.01002,0,0,0,4.1862,R,1,07/02/2019 15:36,26.388,26.7463
3427,0,2,11,94966.41,5970.01002,0,0,0,4.1862,R,1,07/02/2019 15:36,26.388,26.7463
3428,0,2,11,94996.41,6000.01002,0,0,0,4.186,R,1,07/02/2019 15:37,26.388,26.7629
3429,0,2,11,95026.41,6030.01002,0,0,0,4.186,R,1,07/02/2019 15:37,26.4046,26.7629
3430,0,2,11,95056.41,6060.01002,0,0,0,4.186,R,1,07/02/2019 15:38,26.4046,26.7795
3431,0,2,11,95086.41,6090.01002,0,0,0,4.1862,R,1,07/02/2019 15:38,26.4046,26.7795
3432,0,2,11,95116.41,6120.01002,0,0,0,4.1859,R,1,07/02/2019 15:39,26.4046,26.7795
3433,0,2,11,95146.41,6150.01002,0,0,0,4.1859,R,1,07/02/2019 15:39,26.4213,26.7131
3434,0,2,11,95176.41,6180.01002,0,0,0,4.186,R,1,07/02/2019 15:40,26.4213,26.7131
3435,0,2,11,95206.41,6210.01002,0,0,0,4.1859,R,1,07/02/2019 15:40,26.4046,26.6965
3436,0,2,11,95236.41,6240.01002,0,0,0,4.1857,R,1,07/02/2019 15:41,26.4213,26.7131
3437,0,2,11,95266.41,6270.01002,0,0,0,4.1859,R,1,07/02/2019 15:41,26.4213,26.7131
3438,0,2,11,95296.41,6300.01002,0,0,0,4.1859,R,1,07/02/2019 15:42,26.4213,26.7297
3439,0,2,11,95326.41,6330.01002,0,0,0,4.186,R,1,07/02/2019 15:42,26.4046,26.7463
3440,0,2,11,95356.41,6360.01002,0,0,0,4.1859,R,1,07/02/2019 15:43,26.388,26.7297
3441,0,2,11,95386.41,6390.01002,0,0,0,4.1859,R,1,07/02/2019 15:43,26.388,26.7297
3442,0,2,11,95416.41,6420.01002,0,0,0,4.1859,R,1,07/02/2019 15:44,26.388,26.7297
3443,0,2,11,95446.41,6450.01002,0,0,0,4.1857,R,1,07/02/2019 15:44,26.3547,26.7131
3444,0,2,11,95476.41,6480.01002,0,0,0,4.1855,R,1,07/02/2019 15:45,26.4046,26.7961
3445,0,2,11,95506.41,6510.01002,0,0,0,4.1859,R,1,07/02/2019 15:45,26.4046,26.7463
3446,0,2,11,95536.41,6540.01002,0,0,0,4.1855,R,1,07/02/2019 15:46,26.4213,26.7629
3447,0,2,11,95566.41,6570.01002,0,0,0,4.1857,R,1,07/02/2019 15:46,26.438,26.7795
3448,0,2,11,95596.41,6600.01002,0,0,0,4.1855,R,1,07/02/2019 15:47,26.4713,26.7297
3449,0,2,11,95626.41,6630.01002,0,0,0,4.1855,R,1,07/02/2019 15:47,26.4713,26.7463
3450,0,2,11,95656.41,6660.01002,0,0,0,4.1855,R,1,07/02/2019 15:48,26.4046,26.7629
3451,0,2,11,95686.41,6690.01002,0,0,0,4.1857,R,1,07/02/2019 15:48,26.388,26.7463
3452,0,2,11,95716.41,6720.01002,0,0,0,4.1857,R,1,07/02/2019 15:49,26.388,26.7463
3453,0,2,11,95746.41,6750.01002,0,0,0,4.1859,R,1,07/02/2019 15:49,26.4046,26.7629
3454,0,2,11,95776.41,6780.01002,0,0,0,4.1857,R,1,07/02/2019 15:50,26.4046,26.7795
3455,0,2,11,95806.41,6810.01002,0,0,0,4.1855,R,1,07/02/2019 15:50,26.4046,26.7795
3456,0,2,11,95836.41,6840.01002,0,0,0,4.1854,R,1,07/02/2019 15:51,26.4213,26.7795
3457,0,2,11,95866.41,6870.01002,0,0,0,4.1854,R,1,07/02/2019 15:51,26.4046,26.7795
3458,0,2,11,95896.41,6900.01002,0,0,0,4.1855,R,1,07/02/2019 15:52,26.4046,26.7629
3459,0,2,11,95926.41,6930.01002,0,0,0,4.1855,R,1,07/02/2019 15:52,26.4213,26.7795
3460,0,2,11,95956.41,6960.01002,0,0,0,4.1855,R,1,07/02/2019 15:53,26.4213,26.7629
3461,0,2,11,95986.41,6990.01002,0,0,0,4.1855,R,1,07/02/2019 15:53,26.4213,26.7795
3462,0,2,11,96016.41,7020.01002,0,0,0,4.1854,R,1,07/02/2019 15:54,26.4046,26.7629
3463,0,2,11,96046.41,7050.01002,0,0,0,4.1854,R,1,07/02/2019 15:54,26.3547,26.7297
3464,0,2,11,96076.41,7080.01002,0,0,0,4.1855,R,1,07/02/2019 15:55,26.4546,26.7795
3465,0,2,11,96106.41,7110.01002,0,0,0,4.1855,R,1,07/02/2019 15:55,26.4546,26.7463
3466,0,2,11,96136.41,7140.01002,0,0,0,4.1854,R,1,07/02/2019 15:56,26.4546,26.7795
3467,0,2,11,96166.41,7170.01002,0,0,0,4.1855,R,1,07/02/2019 15:56,26.438,26.7795
3468,0,2,11,96196.39998,7200,0,0,0,4.1854,R,129,07/02/2019 15:57,26.4046,26.7629
3469,0,3,12,96196.42998,0.03,0.00001988,0.00008171,2.50416,4.11,D,0,07/02/2019 15:57,26.4046,26.7629
3470,0,3,12,96198,1.60002,0.00111018,0.0045548,2.50004,4.0996,D,5,07/02/2019 15:57,26.4046,26.7463
3471,0,3,12,96203.97,7.57002,0.00525599,0.021528,2.50004,4.0893,D,5,07/02/2019 15:57,26.388,26.7463
3472,0,3,12,96213.75,17.35002,0.0120476,0.0492656,2.50004,4.0792,D,5,07/02/2019 15:57,26.388,26.7131
3473,0,3,12,96227.56002,31.15998,0.0216378,0.0883351,2.49958,4.0691,D,5,07/02/2019 15:57,26.4046,26.7131
3474,0,3,12,96245.35998,48.96,0.0339988,0.138568,2.50019,4.0591,D,5,07/02/2019 15:57,26.438,26.7131
3475,0,3,12,96268.33002,71.92998,0.0499501,0.203231,2.50019,4.049,D,5,07/02/2019 15:58,26.4879,26.7297
3476,0,3,12,96297.73998,101.34,0.0703735,0.28582,2.49958,4.0389,D,5,07/02/2019 15:58,26.5545,26.7297
3477,0,3,12,96327.73998,131.34,0.0912067,0.369875,2.50004,4.0307,D,1,07/02/2019 15:59,26.6211,26.7297
3478,0,3,12,96357.73998,161.34,0.11204,0.453771,2.50034,4.0235,D,1,07/02/2019 15:59,26.721,26.7297
3479,0,3,12,96387.73998,191.34,0.132873,0.537534,2.49989,4.0177,D,1,07/02/2019 16:00,26.8043,26.7131
3480,0,3,12,96417.73998,221.34,0.153706,0.621179,2.49973,4.0122,D,1,07/02/2019 16:00,26.8709,26.7297
3481,0,3,12,96447.73998,251.34,0.174539,0.704722,2.49973,4.0078,D,1,07/02/2019 16:01,26.9375,26.7297
3482,0,3,12,96477.73998,281.34,0.195373,0.788173,2.49989,4.0037,D,1,07/02/2019 16:01,27.0041,26.7629
3483,0,3,12,96507.73998,311.34,0.216206,0.871544,2.50019,3.9998,D,1,07/02/2019 16:02,27.0374,26.7629
3484,0,3,12,96537.73998,341.34,0.237039,0.954842,2.50019,3.9965,D,1,07/02/2019 16:02,27.0707,26.7629
3485,0,3,12,96567.73998,371.34,0.257872,1.03807,2.49989,3.9934,D,1,07/02/2019 16:03,27.1373,26.7629
3486,0,3,12,96597.73998,401.34,0.278705,1.12124,2.50004,3.9905,D,1,07/02/2019 16:03,27.204,26.7795
3487,0,3,12,96627.73998,431.34,0.299538,1.20434,2.49989,3.9878,D,1,07/02/2019 16:04,27.2539,26.7629
3488,0,3,12,96657.73998,461.34,0.320372,1.2874,2.50004,3.9852,D,1,07/02/2019 16:04,27.2872,26.7795
3489,0,3,12,96687.73998,491.34,0.341205,1.3704,2.50019,3.9828,D,1,07/02/2019 16:05,27.3871,26.7629
3490,0,3,12,96717.73998,521.34,0.362038,1.45334,2.49973,3.98,D,1,07/02/2019 16:05,27.4204,26.8459
3491,0,3,12,96747.73998,551.34,0.382871,1.53624,2.50004,3.9779,D,1,07/02/2019 16:06,27.4537,26.8293
3492,0,3,12,96777.73998,581.34,0.403704,1.61909,2.50034,3.9754,D,1,07/02/2019 16:06,27.5037,26.8127
3493,0,3,12,96807.73998,611.34,0.424537,1.70189,2.50004,3.9734,D,1,07/02/2019 16:07,27.5703,26.7961
3494,0,3,12,96837.73998,641.34,0.445371,1.78464,2.49989,3.971,D,1,07/02/2019 16:07,27.6203,26.7629
3495,0,3,12,96867.73998,671.34,0.466204,1.86734,2.50019,3.9684,D,1,07/02/2019 16:08,27.6536,26.8127
3496,0,3,12,96897.73998,701.34,0.487037,1.95,2.50004,3.9663,D,1,07/02/2019 16:08,27.7035,26.7795
3497,0,3,12,96927.73998,731.34,0.50787,2.03261,2.50034,3.964,D,1,07/02/2019 16:09,27.7368,26.8127
3498,0,3,12,96957.73998,761.34,0.528703,2.11516,2.50004,3.9615,D,1,07/02/2019 16:09,27.8034,26.8127
3499,0,3,12,96987.73998,791.34,0.549537,2.19767,2.50004,3.9591,D,1,07/02/2019 16:10,27.8534,26.8459
3500,0,3,12,97017.73998,821.34,0.57037,2.28012,2.49989,3.9565,D,1,07/02/2019 16:10,27.9033,26.7629
3501,0,3,12,97047.73998,851.34,0.591203,2.36252,2.50004,3.9539,D,1,07/02/2019 16:11,27.9533,26.7795
3502,0,3,12,97077.73998,881.34,0.612036,2.44487,2.50004,3.951,D,1,07/02/2019 16:11,28.0033,26.7795
3503,0,3,12,97107.73998,911.34,0.632869,2.52716,2.49989,3.9484,D,1,07/02/2019 16:12,28.0366,26.7961
3504,0,3,12,97137.73998,941.34,0.653702,2.60939,2.49958,3.9454,D,1,07/02/2019 16:12,28.0865,26.8625
3505,0,3,12,97167.73998,971.34,0.674536,2.69155,2.49989,3.9425,D,1,07/02/2019 16:13,28.1198,26.8459
3506,0,3,12,97197.73998,1001.34,0.695369,2.77365,2.50019,3.939,D,1,07/02/2019 16:13,28.1032,26.8127
3507,0,3,12,97227.73998,1031.34,0.716202,2.85568,2.5005,3.9355,D,1,07/02/2019 16:14,28.1531,26.7961
3508,0,3,12,97257.73998,1061.34,0.737035,2.93764,2.50034,3.9319,D,1,07/02/2019 16:14,28.2031,26.8293
3509,0,3,12,97287.73998,1091.34,0.757868,3.01951,2.50034,3.9284,D,1,07/02/2019 16:15,28.2697,26.8459
3510,0,3,12,97317.73998,1121.34,0.778701,3.10131,2.50004,3.9242,D,1,07/02/2019 16:15,28.2863,26.8459
3511,0,3,12,97347.73998,1151.34,0.799535,3.18303,2.49989,3.9205,D,1,07/02/2019 16:16,28.3197,26.8127
3512,0,3,12,97377.73998,1181.34,0.820368,3.26466,2.49958,3.9159,D,1,07/02/2019 16:16,28.2863,26.8459
3513,0,3,12,97407.73998,1211.34,0.841201,3.34619,2.49973,3.9113,D,1,07/02/2019 16:17,28.4196,26.8293
3514,0,3,12,97437.73998,1241.34,0.862034,3.42764,2.49989,3.9069,D,1,07/02/2019 16:17,28.4695,26.7961
3515,0,3,12,97467.73998,1271.34,0.882867,3.50898,2.49973,3.9023,D,1,07/02/2019 16:18,28.5028,26.7795
3516,0,3,12,97497.73998,1301.34,0.903701,3.59023,2.50019,3.8975,D,1,07/02/2019 16:18,28.5195,26.7961
3517,0,3,12,97527.73998,1331.34,0.924534,3.67138,2.49989,3.8927,D,1,07/02/2019 16:19,28.4862,26.8293
3518,0,3,12,97557.73998,1361.34,0.945367,3.75243,2.49973,3.8877,D,1,07/02/2019 16:19,28.5361,26.8459
3519,0,3,12,97587.73998,1391.34,0.9662,3.83338,2.49958,3.883,D,1,07/02/2019 16:20,28.5361,26.8293
3520,0,3,12,97617.73998,1421.34,0.987033,3.91422,2.50004,3.8779,D,1,07/02/2019 16:20,28.5528,26.7961
3521,0,3,12,97647.73998,1451.34,1.00787,3.99496,2.49989,3.873,D,1,07/02/2019 16:21,28.6194,26.7961
3522,0,3,12,97677.73998,1481.34,1.0287,4.07559,2.50019,3.8679,D,1,07/02/2019 16:21,28.6527,26.8293
3523,0,3,12,97707.73998,1511.34,1.04953,4.15613,2.50034,3.863,D,1,07/02/2019 16:22,28.7193,26.7961
3524,0,3,12,97737.73998,1541.34,1.07037,4.23656,2.49989,3.8581,D,1,07/02/2019 16:22,28.6527,26.8459
3525,0,3,12,97767.73998,1571.34,1.0912,4.31688,2.49973,3.8534,D,1,07/02/2019 16:23,28.7193,26.8957
3526,0,3,12,97797.73998,1601.34,1.11203,4.39711,2.50004,3.8486,D,1,07/02/2019 16:23,28.7859,26.8625
3527,0,3,12,97827.73998,1631.34,1.13287,4.47723,2.49973,3.8436,D,1,07/02/2019 16:24,28.7693,26.8459
3528,0,3,12,97857.73998,1661.34,1.1537,4.55726,2.50004,3.839,D,1,07/02/2019 16:24,28.8192,26.8625
3529,0,3,12,97887.73998,1691.34,1.17453,4.63719,2.50019,3.8344,D,1,07/02/2019 16:25,28.8026,26.8791
3530,0,3,12,97917.73998,1721.34,1.19536,4.71703,2.49973,3.8299,D,1,07/02/2019 16:25,28.8026,26.8791
3531,0,3,12,97947.73998,1751.34,1.2162,4.79677,2.49973,3.8254,D,1,07/02/2019 16:26,28.8359,26.8625
3532,0,3,12,97977.73998,1781.34,1.23703,4.87642,2.50034,3.821,D,1,07/02/2019 16:26,28.8026,26.8293
3533,0,3,12,98007.73998,1811.34,1.25786,4.95598,2.49958,3.8166,D,1,07/02/2019 16:27,28.8192,26.8127
3534,0,3,12,98037.73998,1841.34,1.2787,5.03545,2.49973,3.8125,D,1,07/02/2019 16:27,28.7859,26.8791
3535,0,3,12,98067.73998,1871.34,1.29953,5.11484,2.49989,3.8085,D,1,07/02/2019 16:28,28.8525,26.8625
3536,0,3,12,98097.73998,1901.34,1.32036,5.19414,2.49989,3.8045,D,1,07/02/2019 16:28,28.9191,26.8791
3537,0,3,12,98127.73998,1931.34,1.3412,5.27335,2.49943,3.8003,D,1,07/02/2019 16:29,28.9025,26.7961
3538,0,3,12,98157.73998,1961.34,1.36203,5.35248,2.49989,3.7961,D,1,07/02/2019 16:29,28.9025,26.8293
3539,0,3,12,98187.73998,1991.34,1.38286,5.43153,2.49958,3.7926,D,1,07/02/2019 16:30,28.8525,26.7961
3540,0,3,12,98217.73998,2021.34,1.4037,5.5105,2.49943,3.7887,D,1,07/02/2019 16:30,28.8692,26.8293
3541,0,3,12,98247.73998,2051.34,1.42453,5.58939,2.50004,3.7845,D,1,07/02/2019 16:31,28.9191,26.8459
3542,0,3,12,98277.73998,2081.34,1.44536,5.6682,2.50019,3.7812,D,1,07/02/2019 16:31,28.9358,26.8127
3543,0,3,12,98307.73998,2111.34,1.4662,5.74693,2.49989,3.7772,D,1,07/02/2019 16:32,28.9358,26.8459
3544,0,3,12,98337.73998,2141.34,1.48703,5.82558,2.49973,3.7731,D,1,07/02/2019 16:32,28.9857,26.7961
3545,0,3,12,98367.73998,2171.34,1.50786,5.90415,2.50019,3.7693,D,1,07/02/2019 16:33,29.0024,26.7961
3546,0,3,12,98397.73998,2201.34,1.5287,5.98264,2.50019,3.7658,D,1,07/02/2019 16:33,29.0357,26.8791
3547,0,3,12,98427.73998,2231.34,1.54953,6.06105,2.49958,3.7618,D,1,07/02/2019 16:34,29.1023,26.8791
3548,0,3,12,98457.73998,2261.34,1.57036,6.13939,2.49973,3.7583,D,1,07/02/2019 16:34,29.2189,26.8625
3549,0,3,12,98487.73998,2291.34,1.5912,6.21765,2.49973,3.7545,D,1,07/02/2019 16:35,29.2688,26.7961
3550,0,3,12,98517.73998,2321.34,1.61203,6.29583,2.49989,3.7507,D,1,07/02/2019 16:35,29.2522,26.8459
3551,0,3,12,98547.73998,2351.34,1.63286,6.37393,2.50004,3.747,D,1,07/02/2019 16:36,29.2355,26.8293
3552,0,3,12,98577.73998,2381.34,1.65369,6.45195,2.50034,3.743,D,1,07/02/2019 16:36,29.1689,26.8127
3553,0,3,12,98607.73998,2411.34,1.67453,6.52989,2.49989,3.7392,D,1,07/02/2019 16:37,29.1356,26.8625
3554,0,3,12,98637.73998,2441.34,1.69536,6.60775,2.5005,3.7348,D,1,07/02/2019 16:37,29.0856,26.8791
3555,0,3,12,98667.73998,2471.34,1.71619,6.68552,2.50019,3.7308,D,1,07/02/2019 16:38,29.0523,26.8957
3556,0,3,12,98697.73998,2501.34,1.73703,6.76321,2.49989,3.7272,D,1,07/02/2019 16:38,29.1023,26.8459
3557,0,3,12,98727.73998,2531.34,1.75786,6.84082,2.50004,3.7229,D,1,07/02/2019 16:39,29.0523,26.8791
3558,0,3,12,98757.73998,2561.34,1.77869,6.91834,2.50019,3.7186,D,1,07/02/2019 16:39,29.1356,26.8293
3559,0,3,12,98787.73998,2591.34,1.79953,6.99577,2.49989,3.7147,D,1,07/02/2019 16:40,29.069,26.8957
3560,0,3,12,98817.73998,2621.34,1.82036,7.07312,2.49973,3.7105,D,1,07/02/2019 16:40,29.119,26.8625
3561,0,3,12,98847.73998,2651.34,1.84119,7.15037,2.49973,3.7061,D,1,07/02/2019 16:41,29.1356,26.8625
3562,0,3,12,98877.73998,2681.34,1.86203,7.22754,2.50019,3.7015,D,1,07/02/2019 16:41,29.1356,26.8459
3563,0,3,12,98907.73998,2711.34,1.88286,7.30462,2.49989,3.6976,D,1,07/02/2019 16:42,29.1356,26.8791
3564,0,3,12,98937.73998,2741.34,1.90369,7.38161,2.49973,3.6931,D,1,07/02/2019 16:42,29.1689,26.8625
3565,0,3,12,98967.73998,2771.34,1.92453,7.45851,2.49989,3.6889,D,1,07/02/2019 16:43,29.1523,26.8127
3566,0,3,12,98997.73998,2801.34,1.94536,7.53531,2.49958,3.6844,D,1,07/02/2019 16:43,29.2022,26.8625
3567,0,3,12,99027.73998,2831.34,1.96619,7.61202,2.50004,3.6797,D,1,07/02/2019 16:44,29.1856,26.8127
3568,0,3,12,99057.73998,2861.34,1.98703,7.68864,2.50004,3.6754,D,1,07/02/2019 16:44,29.1689,26.8791
3569,0,3,12,99087.73998,2891.34,2.00786,7.76516,2.50004,3.6709,D,1,07/02/2019 16:45,29.2022,26.8957
3570,0,3,12,99117.73998,2921.34,2.02869,7.84158,2.49928,3.6661,D,1,07/02/2019 16:45,29.2355,26.8957
3571,0,3,12,99147.73998,2951.34,2.04953,7.91791,2.50034,3.6614,D,1,07/02/2019 16:46,29.2189,26.8791
3572,0,3,12,99177.73998,2981.34,2.07036,7.99414,2.49989,3.6568,D,1,07/02/2019 16:46,29.2189,26.8957
3573,0,3,12,99207.73998,3011.34,2.09119,8.07028,2.49989,3.6522,D,1,07/02/2019 16:47,29.2355,26.8791
3574,0,3,12,99237.73998,3041.34,2.11202,8.14632,2.50004,3.6474,D,1,07/02/2019 16:47,29.2022,26.8293
3575,0,3,12,99267.73998,3071.34,2.13286,8.22226,2.50034,3.6429,D,1,07/02/2019 16:48,29.2022,26.8127
3576,0,3,12,99297.73998,3101.34,2.15369,8.2981,2.50019,3.6382,D,1,07/02/2019 16:48,29.1689,26.8791
3577,0,3,12,99327.73998,3131.34,2.17452,8.37385,2.49973,3.6332,D,1,07/02/2019 16:49,29.2355,26.8625
3578,0,3,12,99357.73998,3161.34,2.19536,8.44949,2.49958,3.6287,D,1,07/02/2019 16:49,29.3021,26.8625
3579,0,3,12,99387.73998,3191.34,2.21619,8.52504,2.49973,3.624,D,1,07/02/2019 16:50,29.2855,26.8957
3580,0,3,12,99417.73998,3221.34,2.23702,8.6005,2.49989,3.6193,D,1,07/02/2019 16:50,29.2522,26.8459
3581,0,3,12,99447.73998,3251.34,2.25786,8.67585,2.49989,3.6147,D,1,07/02/2019 16:51,29.2522,26.8459
3582,0,3,12,99477.73998,3281.34,2.27869,8.75111,2.49989,3.6101,D,1,07/02/2019 16:51,29.2522,26.8459
3583,0,3,12,99507.73998,3311.34,2.29952,8.82627,2.49989,3.6052,D,1,07/02/2019 16:52,29.2522,26.8127
3584,0,3,12,99537.73998,3341.34,2.32036,8.90133,2.49989,3.601,D,1,07/02/2019 16:52,29.2688,26.8625
3585,0,3,12,99567.73998,3371.34,2.34119,8.9763,2.49973,3.5962,D,1,07/02/2019 16:53,29.3021,26.8459
3586,0,3,12,99597.73998,3401.34,2.36202,9.05118,2.49989,3.5918,D,1,07/02/2019 16:53,29.2355,26.8625
3587,0,3,12,99627.73998,3431.34,2.38286,9.12597,2.50019,3.5877,D,1,07/02/2019 16:54,29.2022,26.8459
3588,0,3,12,99657.73998,3461.34,2.40369,9.20066,2.49989,3.5831,D,1,07/02/2019 16:54,29.2355,26.8293
3589,0,3,12,99687.73998,3491.34,2.42452,9.27526,2.50004,3.579,D,1,07/02/2019 16:55,29.2522,26.8293
3590,0,3,12,99717.73998,3521.34,2.44536,9.34978,2.49989,3.5746,D,1,07/02/2019 16:55,29.2688,26.8293
3591,0,3,12,99747.73998,3551.34,2.46619,9.42421,2.49989,3.5705,D,1,07/02/2019 16:56,29.2688,26.8459
3592,0,3,12,99777.73998,3581.34,2.48702,9.49855,2.49973,3.5663,D,1,07/02/2019 16:56,29.3021,26.8791
3593,0,3,12,99807.73998,3611.34,2.50785,9.57281,2.50019,3.5622,D,1,07/02/2019 16:57,29.2522,26.8791
3594,0,3,12,99837.73998,3641.34,2.52869,9.64698,2.49989,3.5584,D,1,07/02/2019 16:57,29.2855,26.8625
3595,0,3,12,99867.73998,3671.34,2.54952,9.72108,2.49973,3.5544,D,1,07/02/2019 16:58,29.2855,26.8625
3596,0,3,12,99897.73998,3701.34,2.57035,9.79509,2.49973,3.5509,D,1,07/02/2019 16:58,29.2189,26.8459
3597,0,3,12,99927.73998,3731.34,2.59119,9.86903,2.49989,3.5471,D,1,07/02/2019 16:59,29.2355,26.8127
3598,0,3,12,99957.73998,3761.34,2.61202,9.94289,2.50019,3.5436,D,1,07/02/2019 16:59,29.2355,26.8293
3599,0,3,12,99987.73998,3791.34,2.63285,10.0167,2.50019,3.5398,D,1,07/02/2019 17:00,29.2688,26.8459
3600,0,3,12,100017.74,3821.34,2.65369,10.0904,2.50004,3.5364,D,1,07/02/2019 17:00,29.2522,26.8625
3601,0,3,12,100047.74,3851.34,2.67452,10.164,2.50004,3.5329,D,1,07/02/2019 17:01,29.2355,26.8127
3602,0,3,12,100077.74,3881.34,2.69535,10.2376,2.49973,3.5294,D,1,07/02/2019 17:01,29.3521,26.8127
3603,0,3,12,100107.74,3911.34,2.71619,10.3111,2.49973,3.5264,D,1,07/02/2019 17:02,29.3021,26.8791
3604,0,3,12,100137.74,3941.34,2.73702,10.3845,2.49989,3.5229,D,1,07/02/2019 17:02,29.3188,26.8957
3605,0,3,12,100167.74,3971.34,2.75785,10.4579,2.50019,3.5195,D,1,07/02/2019 17:03,29.2855,26.8625
3606,0,3,12,100197.74,4001.34,2.77869,10.5312,2.49989,3.5164,D,1,07/02/2019 17:03,29.2522,26.8127
3607,0,3,12,100227.74,4031.34,2.79952,10.6044,2.49989,3.5131,D,1,07/02/2019 17:04,29.2688,26.8459
3608,0,3,12,100257.74,4061.34,2.82035,10.6775,2.49989,3.5102,D,1,07/02/2019 17:04,29.2355,26.8127
3609,0,3,12,100287.74,4091.34,2.84119,10.7506,2.49973,3.5068,D,1,07/02/2019 17:05,29.2522,26.8625
3610,0,3,12,100317.74,4121.34,2.86202,10.8237,2.50004,3.5038,D,1,07/02/2019 17:05,29.3188,26.8625
3611,0,3,12,100347.74,4151.34,2.88285,10.8966,2.49973,3.5009,D,1,07/02/2019 17:06,29.3354,26.8791
3612,0,3,12,100377.74,4181.34,2.90369,10.9695,2.50034,3.4978,D,1,07/02/2019 17:06,29.3021,26.8791
3613,0,3,12,100407.74,4211.34,2.92452,11.0424,2.50004,3.4951,D,1,07/02/2019 17:07,29.3354,26.8791
3614,0,3,12,100437.74,4241.34,2.94535,11.1152,2.50004,3.4919,D,1,07/02/2019 17:07,29.3521,26.8625
3615,0,3,12,100467.74,4271.34,2.96618,11.1879,2.49973,3.4891,D,1,07/02/2019 17:08,29.3521,26.8625
3616,0,3,12,100497.74,4301.34,2.98702,11.2605,2.49989,3.4861,D,1,07/02/2019 17:08,29.3687,26.8957
3617,0,3,12,100527.74,4331.34,3.00785,11.3331,2.49958,3.4832,D,1,07/02/2019 17:09,29.3854,26.8957
3618,0,3,12,100557.74,4361.34,3.02868,11.4057,2.5005,3.4803,D,1,07/02/2019 17:09,29.3854,26.8957
3619,0,3,12,100587.74,4391.34,3.04952,11.4781,2.50019,3.4775,D,1,07/02/2019 17:10,29.4187,26.8957
3620,0,3,12,100617.74,4421.34,3.07035,11.5506,2.5005,3.4743,D,1,07/02/2019 17:10,29.4353,26.8957
3621,0,3,12,100647.74,4451.34,3.09118,11.6229,2.49989,3.4716,D,1,07/02/2019 17:11,29.4187,26.8957
3622,0,3,12,100677.74,4481.34,3.11202,11.6952,2.50004,3.4687,D,1,07/02/2019 17:11,29.4187,26.8791
3623,0,3,12,100707.74,4511.34,3.13285,11.7674,2.50019,3.4659,D,1,07/02/2019 17:12,29.452,26.8625
3624,0,3,12,100737.74,4541.34,3.15368,11.8396,2.50019,3.463,D,1,07/02/2019 17:12,29.4187,26.8625
3625,0,3,12,100767.74,4571.34,3.17452,11.9117,2.49989,3.4601,D,1,07/02/2019 17:13,29.4353,26.8625
3626,0,3,12,100797.74,4601.34,3.19535,11.9838,2.49989,3.4572,D,1,07/02/2019 17:13,29.4853,26.8625
3627,0,3,12,100827.74,4631.34,3.21618,12.0558,2.50019,3.4545,D,1,07/02/2019 17:14,29.4687,26.8625
3628,0,3,12,100857.74,4661.34,3.23702,12.1277,2.49989,3.4513,D,1,07/02/2019 17:14,29.4687,26.8791
3629,0,3,12,100887.74,4691.34,3.25785,12.1996,2.50004,3.4485,D,1,07/02/2019 17:15,29.5186,26.8957
3630,0,3,12,100917.74,4721.34,3.27868,12.2714,2.50019,3.4456,D,1,07/02/2019 17:15,29.5686,26.9123
3631,0,3,12,100947.74,4751.34,3.29952,12.3432,2.49973,3.443,D,1,07/02/2019 17:16,29.5686,26.8957
3632,0,3,12,100977.74,4781.34,3.32035,12.4149,2.49973,3.4398,D,1,07/02/2019 17:16,29.6185,26.8459
3633,0,3,12,101007.74,4811.34,3.34118,12.4865,2.50004,3.4369,D,1,07/02/2019 17:17,29.6185,26.8791
3634,0,3,12,101037.74,4841.34,3.36202,12.5581,2.49973,3.4339,D,1,07/02/2019 17:17,29.6185,26.8293
3635,0,3,12,101067.74,4871.34,3.38285,12.6296,2.50034,3.431,D,1,07/02/2019 17:18,29.6185,26.8791
3636,0,3,12,101097.74,4901.34,3.40368,12.701,2.50004,3.4279,D,1,07/02/2019 17:18,29.6352,26.8791
3637,0,3,12,101127.74,4931.34,3.42451,12.7724,2.50004,3.425,D,1,07/02/2019 17:19,29.6518,26.8791
3638,0,3,12,101157.74,4961.34,3.44535,12.8438,2.50034,3.4218,D,1,07/02/2019 17:19,29.7184,26.9123
3639,0,3,12,101187.74,4991.34,3.46618,12.915,2.49989,3.4188,D,1,07/02/2019 17:20,29.7351,26.8625
3640,0,3,12,101217.74,5021.34,3.48701,12.9862,2.49989,3.4159,D,1,07/02/2019 17:20,29.7684,26.8625
3641,0,3,12,101247.74,5051.34,3.50785,13.0573,2.49989,3.413,D,1,07/02/2019 17:21,29.8183,26.8791
3642,0,3,12,101277.74,5081.34,3.52868,13.1284,2.49989,3.4096,D,1,07/02/2019 17:21,29.835,26.8957
3643,0,3,12,101307.74,5111.34,3.54951,13.1994,2.50004,3.4064,D,1,07/02/2019 17:22,29.785,26.8957
3644,0,3,12,101337.74,5141.34,3.57035,13.2703,2.50019,3.4032,D,1,07/02/2019 17:22,29.785,26.8957
3645,0,3,12,101367.74,5171.34,3.59118,13.3412,2.5005,3.3999,D,1,07/02/2019 17:23,29.785,26.8791
3646,0,3,12,101397.74,5201.34,3.61201,13.412,2.50004,3.3968,D,1,07/02/2019 17:23,29.8517,26.8791
3647,0,3,12,101427.74,5231.34,3.63285,13.4827,2.49989,3.3936,D,1,07/02/2019 17:24,29.9016,26.8957
3648,0,3,12,101457.74,5261.34,3.65368,13.5534,2.49989,3.3901,D,1,07/02/2019 17:24,29.9349,26.8791
3649,0,3,12,101487.74,5291.34,3.67451,13.624,2.50019,3.3867,D,1,07/02/2019 17:25,29.9516,26.8791
3650,0,3,12,101517.74,5321.34,3.69535,13.6945,2.49989,3.3832,D,1,07/02/2019 17:25,30.0015,26.8957
3651,0,3,12,101547.74,5351.34,3.71618,13.765,2.49989,3.3797,D,1,07/02/2019 17:26,30.034,26.8957
3652,0,3,12,101577.74,5381.34,3.73701,13.8353,2.49973,3.3761,D,1,07/02/2019 17:26,30.0502,26.8791
3653,0,3,12,101607.74,5411.34,3.75785,13.9056,2.49973,3.3725,D,1,07/02/2019 17:27,30.1315,26.8791
3654,0,3,12,101637.74,5441.34,3.77868,13.9759,2.50004,3.3689,D,1,07/02/2019 17:27,30.099,26.8957
3655,0,3,12,101667.74,5471.34,3.79951,14.046,2.50019,3.3652,D,1,07/02/2019 17:28,30.1478,26.8791
3656,0,3,12,101697.74,5501.34,3.82034,14.1161,2.50034,3.3613,D,1,07/02/2019 17:28,30.2128,26.9621
3657,0,3,12,101727.74,5531.34,3.84118,14.1861,2.50019,3.3565,D,1,07/02/2019 17:29,30.0177,26.6633
3658,0,3,12,101757.74,5561.34,3.86201,14.2559,2.5005,3.3526,D,1,07/02/2019 17:29,30.0177,26.5305
3659,0,3,12,101787.74,5591.34,3.88284,14.3257,2.50004,3.3481,D,1,07/02/2019 17:30,30.1803,26.5969
3660,0,3,12,101817.74,5621.34,3.90368,14.3955,2.49973,3.3437,D,1,07/02/2019 17:30,30.229,26.5803
3661,0,3,12,101847.74,5651.34,3.92451,14.4651,2.49958,3.3394,D,1,07/02/2019 17:31,30.229,26.6467
3662,0,3,12,101877.74,5681.34,3.94534,14.5346,2.49943,3.3347,D,1,07/02/2019 17:31,30.229,26.6799
3663,0,3,12,101907.74,5711.34,3.96618,14.604,2.49973,3.3298,D,1,07/02/2019 17:32,30.2778,26.7131
3664,0,3,12,101937.74,5741.34,3.98701,14.6733,2.50019,3.3249,D,1,07/02/2019 17:32,30.3103,26.7629
3665,0,3,12,101967.74,5771.34,4.00784,14.7426,2.49989,3.3199,D,1,07/02/2019 17:33,30.2778,26.7795
3666,0,3,12,101997.74,5801.34,4.02868,14.8117,2.49989,3.3147,D,1,07/02/2019 17:33,30.3103,26.8293
3667,0,3,12,102027.74,5831.34,4.04951,14.8807,2.49973,3.3098,D,1,07/02/2019 17:34,30.3753,26.8957
3668,0,3,12,102057.74,5861.34,4.07034,14.9496,2.49958,3.3045,D,1,07/02/2019 17:34,30.359,26.9289
3669,0,3,12,102087.74,5891.34,4.09118,15.0184,2.49989,3.2992,D,1,07/02/2019 17:35,30.3915,26.9289
3670,0,3,12,102117.74,5921.34,4.11201,15.087,2.50019,3.2937,D,1,07/02/2019 17:35,30.424,26.9621
3671,0,3,12,102147.74,5951.34,4.13284,15.1556,2.50004,3.2882,D,1,07/02/2019 17:36,30.4403,26.9621
3672,0,3,12,102177.74,5981.34,4.15368,15.224,2.50004,3.2825,D,1,07/02/2019 17:36,30.4403,26.9953
3673,0,3,12,102207.74,6011.34,4.17451,15.2924,2.49989,3.2767,D,1,07/02/2019 17:37,30.5053,27.0119
3674,0,3,12,102237.74,6041.34,4.19534,15.3606,2.49958,3.2705,D,1,07/02/2019 17:37,30.5378,27.0119
3675,0,3,12,102267.74,6071.34,4.21618,15.4286,2.49989,3.2641,D,1,07/02/2019 17:38,30.5378,27.0119
3676,0,3,12,102297.74,6101.34,4.23701,15.4966,2.49973,3.2576,D,1,07/02/2019 17:38,30.5541,27.0451
3677,0,3,12,102327.74,6131.34,4.25784,15.5644,2.50019,3.2505,D,1,07/02/2019 17:39,30.6191,27.0451
3678,0,3,12,102357.74,6161.34,4.27867,15.632,2.49989,3.2427,D,1,07/02/2019 17:39,30.6353,27.0451
3679,0,3,12,102387.74,6191.34,4.29951,15.6995,2.50019,3.2348,D,1,07/02/2019 17:40,30.6678,27.0617
3680,0,3,12,102417.74,6221.34,4.32034,15.7668,2.49989,3.2261,D,1,07/02/2019 17:40,30.7328,27.0783
3681,0,3,12,102447.74,6251.34,4.34117,15.8339,2.50004,3.2169,D,1,07/02/2019 17:41,30.7328,27.0949
3682,0,3,12,102477.74,6281.34,4.36201,15.9008,2.50004,3.207,D,1,07/02/2019 17:41,30.7816,27.0783
3683,0,3,12,102506.65,6310.24998,4.38208,15.9651,2.50004,3.1969,D,5,07/02/2019 17:42,30.8628,27.0617
3684,0,3,12,102533.96,6337.56,4.40105,16.0256,2.49989,3.1867,D,5,07/02/2019 17:42,30.8791,27.0617
3685,0,3,12,102560.71,6364.30998,4.41962,16.0847,2.50019,3.1765,D,5,07/02/2019 17:43,31.0254,27.0451
3686,0,3,12,102585.84,6389.44002,4.43708,16.1401,2.49989,3.1662,D,5,07/02/2019 17:43,31.0091,27.0451
3687,0,3,12,102609.66,6413.26002,4.45362,16.1924,2.49943,3.1562,D,5,07/02/2019 17:44,31.0579,27.0285
3688,0,3,12,102631.8,6435.40002,4.46899,16.2408,2.50019,3.1461,D,5,07/02/2019 17:44,31.0579,27.0119
3689,0,3,12,102653.08,6456.67998,4.48377,16.2872,2.49989,3.136,D,5,07/02/2019 17:44,31.1229,27.0119
3690,0,3,12,102673.73,6477.33,4.49811,16.3321,2.50004,3.126,D,5,07/02/2019 17:45,31.2204,27.0119
3691,0,3,12,102693.66,6497.26002,4.51195,16.3753,2.49973,3.1159,D,5,07/02/2019 17:45,31.2529,27.0119
3692,0,3,12,102712.69,6516.28998,4.52517,16.4164,2.49989,3.1057,D,5,07/02/2019 17:45,31.2691,27.0285
3693,0,3,12,102731.23,6534.82998,4.53804,16.4564,2.49973,3.0956,D,5,07/02/2019 17:46,31.3016,27.0119
3694,0,3,12,102748.92,6552.52002,4.55033,16.4943,2.50034,3.0855,D,5,07/02/2019 17:46,31.2854,27.0783
3695,0,3,12,102765.91,6569.50998,4.56212,16.5307,2.49973,3.0753,D,5,07/02/2019 17:46,31.3504,27.0617
3696,0,3,12,102782.9,6586.5,4.57392,16.5669,2.49973,3.0651,D,5,07/02/2019 17:46,31.3666,27.0783
3697,0,3,12,102799.4,6603,4.58538,16.602,2.50019,3.0549,D,5,07/02/2019 17:47,31.3666,27.0949
3698,0,3,12,102815.94,6619.54002,4.59687,16.637,2.50004,3.0448,D,5,07/02/2019 17:47,31.4317,27.0119
3699,0,3,12,102831.59,6635.19,4.60773,16.67,2.49989,3.0346,D,5,07/02/2019 17:47,31.5129,27.0285
3700,0,3,12,102847.41,6651.01002,4.61872,16.7033,2.49989,3.0245,D,5,07/02/2019 17:47,31.5292,27.0285
3701,0,3,12,102862.85,6666.45,4.62944,16.7357,2.49989,3.0144,D,5,07/02/2019 17:48,31.5454,27.0119
3702,0,3,12,102878.02,6681.61998,4.63998,16.7674,2.50019,3.0042,D,5,07/02/2019 17:48,31.5454,27.0285
3703,0,3,12,102893.59,6697.18998,4.65079,16.7998,2.49973,2.9941,D,5,07/02/2019 17:48,31.6104,27.0949
3704,0,3,12,102908.49,6712.09002,4.66114,16.8308,2.49989,2.9839,D,5,07/02/2019 17:49,31.6592,27.0783
3705,0,3,12,102923.3,6726.9,4.67142,16.8614,2.49989,2.9737,D,5,07/02/2019 17:49,31.6429,27.0783
3706,0,3,12,102937.96,6741.55998,4.6816,16.8916,2.50019,2.9636,D,5,07/02/2019 17:49,31.7567,27.0119
3707,0,3,12,102952.19,6755.79,4.69148,16.9209,2.50004,2.9535,D,5,07/02/2019 17:49,31.7567,27.0119
3708,0,3,12,102966.46,6770.05998,4.70139,16.9501,2.49943,2.9432,D,5,07/02/2019 17:49,31.8379,27.0285
3709,0,3,12,102980.79,6784.39002,4.71135,16.9793,2.49973,2.9328,D,5,07/02/2019 17:50,31.8379,27.0285
3710,0,3,12,102994.49,6798.09,4.72086,17.0072,2.49973,2.9227,D,5,07/02/2019 17:50,31.8867,27.0451
3711,0,3,12,103007.49,6811.09002,4.72989,17.0335,2.50019,2.9126,D,5,07/02/2019 17:50,31.8379,27.0285
3712,0,3,12,103020.03,6823.63002,4.7386,17.0588,2.49973,2.9026,D,5,07/02/2019 17:50,31.903,27.0451
3713,0,3,12,103032.18,6835.78002,4.74703,17.0833,2.49989,2.8925,D,5,07/02/2019 17:51,32.0167,27.0451
3714,0,3,12,103044.04,6847.63998,4.75527,17.1071,2.49989,2.8824,D,5,07/02/2019 17:51,32.033,27.0617
3715,0,3,12,103055.75,6859.35,4.7634,17.1305,2.50004,2.8721,D,5,07/02/2019 17:51,32.0655,27.0451
3716,0,3,12,103066.95,6870.55002,4.77118,17.1528,2.50034,2.8618,D,5,07/02/2019 17:51,32.0817,27.0285
3717,0,3,12,103077.68,6881.28,4.77863,17.174,2.49989,2.8516,D,5,07/02/2019 17:51,32.098,27.0949
3718,0,3,12,103087.86,6891.46002,4.7857,17.1942,2.49989,2.8415,D,5,07/02/2019 17:51,32.1792,27.1115
3719,0,3,12,103097.5,6901.09998,4.79239,17.2132,2.50019,2.8315,D,5,07/02/2019 17:52,32.1955,27.1115
3720,0,3,12,103106.87,6910.47,4.7989,17.2315,2.50034,2.8214,D,5,07/02/2019 17:52,32.228,27.1281
3721,0,3,12,103115.95,6919.54998,4.80521,17.2493,2.50004,2.8113,D,5,07/02/2019 17:52,32.2768,27.1115
3722,0,3,12,103124.66,6928.26,4.81125,17.2663,2.49973,2.8011,D,5,07/02/2019 17:52,32.3418,27.0451
3723,0,3,12,103133.2,6936.79998,4.81718,17.2829,2.49989,2.7909,D,5,07/02/2019 17:52,32.3743,27.0451
3724,0,3,12,103141.19,6944.79,4.82273,17.2983,2.50019,2.7808,D,5,07/02/2019 17:52,32.3905,27.0617
3725,0,3,12,103148.99,6952.59,4.82815,17.3134,2.50004,2.7706,D,5,07/02/2019 17:53,32.3905,27.0451
3726,0,3,12,103156.62,6960.22002,4.83345,17.328,2.49989,2.7605,D,5,07/02/2019 17:53,32.3418,27.1115
3727,0,3,12,103163.84,6967.44,4.83846,17.3418,2.50004,2.7503,D,5,07/02/2019 17:53,32.3905,27.1281
3728,0,3,12,103170.88,6974.47998,4.84335,17.3552,2.49989,2.7402,D,5,07/02/2019 17:53,32.4718,27.1115
3729,0,3,12,103177.61,6981.21,4.84802,17.368,2.50019,2.7301,D,5,07/02/2019 17:53,32.5043,27.1115
3730,0,3,12,103184.07,6987.67002,4.85251,17.3803,2.49989,2.7199,D,5,07/02/2019 17:53,32.5368,27.1115
3731,0,3,12,103190.57,6994.17,4.85702,17.3925,2.50019,2.7097,D,5,07/02/2019 17:53,32.5855,27.1115
3732,0,3,12,103196.76,7000.36002,4.86132,17.4041,2.49989,2.6993,D,5,07/02/2019 17:53,32.6018,27.1115
3733,0,3,12,103202.88,7006.48002,4.86557,17.4156,2.49989,2.6892,D,5,07/02/2019 17:53,32.6505,27.1281
3734,0,3,12,103208.67,7012.27002,4.86959,17.4264,2.49989,2.679,D,5,07/02/2019 17:54,32.7156,27.1281
3735,0,3,12,103214.28,7017.88002,4.87349,17.4368,2.49989,2.6688,D,5,07/02/2019 17:54,32.7481,27.1281
3736,0,3,12,103219.8,7023.40002,4.87732,17.447,2.49989,2.6584,D,5,07/02/2019 17:54,32.7806,27.1281
3737,0,3,12,103225.11,7028.71002,4.88101,17.4568,2.50019,2.6484,D,5,07/02/2019 17:54,32.8131,27.1281
3738,0,3,12,103230.11,7033.71,4.88448,17.466,2.50004,2.6383,D,5,07/02/2019 17:54,32.8456,27.1281
3739,0,3,12,103235.1,7038.70002,4.88795,17.4751,2.50019,2.6281,D,5,07/02/2019 17:54,32.8456,27.1281
3740,0,3,12,103240.02,7043.62002,4.89136,17.4841,2.49989,2.6178,D,5,07/02/2019 17:54,32.8943,27.1115
3741,0,3,12,103244.73,7048.33002,4.89464,17.4926,2.49989,2.6076,D,5,07/02/2019 17:54,32.9431,27.1115
3742,0,3,12,103249.28,7052.88,4.8978,17.5008,2.50004,2.5974,D,5,07/02/2019 17:54,32.9593,27.1281
3743,0,3,12,103253.71,7057.30998,4.90087,17.5088,2.50019,2.5872,D,5,07/02/2019 17:54,32.9918,27.1281
3744,0,3,12,103258.05,7061.65002,4.90389,17.5166,2.49989,2.5768,D,5,07/02/2019 17:54,32.9918,27.1281
3745,0,3,12,103262.2,7065.79998,4.90677,17.524,2.49989,2.5666,D,5,07/02/2019 17:54,32.9918,27.1281
3746,0,3,12,103266.36,7069.96002,4.90966,17.5314,2.50004,2.5562,D,5,07/02/2019 17:54,33.0568,27.1115
3747,0,3,12,103270.33,7073.92998,4.91241,17.5384,2.50004,2.546,D,5,07/02/2019 17:55,33.1056,27.1115
3748,0,3,12,103274.2,7077.79998,4.9151,17.5453,2.50034,2.5356,D,5,07/02/2019 17:55,33.1544,27.1115
3749,0,3,12,103277.97,7081.57002,4.91772,17.5519,2.49973,2.5254,D,5,07/02/2019 17:55,33.1706,27.1115
3750,0,3,12,103281.61,7085.20998,4.92025,17.5583,2.50019,2.5151,D,5,07/02/2019 17:55,33.2031,27.1115
3751,0,3,12,103285.1,7088.7,4.92267,17.5643,2.49989,2.5049,D,5,07/02/2019 17:55,33.2194,27.1115
3752,0,3,12,103286.74,7090.33998,4.92381,17.5672,2.49973,2.5,D,133,07/02/2019 17:55,33.2194,27.1115
3753,0,3,13,103286.75,0.01002,0,0,0,2.575,R,0,07/02/2019 17:55,33.2194,27.1115
3754,0,3,13,103286.91,0.16998,0,0,0,2.6044,R,5,07/02/2019 17:55,33.2194,27.1115
3755,0,3,13,103287.07,0.33,0,0,0,2.6241,R,5,07/02/2019 17:55,33.2194,27.1115
3756,0,3,13,103287.25,0.51,0,0,0,2.6413,R,5,07/02/2019 17:55,33.2194,27.1115
3757,0,3,13,103287.45,0.70998,0,0,0,2.6575,R,5,07/02/2019 17:55,33.2194,27.1115
3758,0,3,13,103287.68,0.94002,0,0,0,2.6726,R,5,07/02/2019 17:55,33.2194,27.1115
3759,0,3,13,103287.95,1.21002,0,0,0,2.6873,R,5,07/02/2019 17:55,33.2194,27.1115
3760,0,3,13,103288.25,1.51002,0,0,0,2.7005,R,5,07/02/2019 17:55,33.2194,27.1115
3761,0,3,13,103288.6,1.86,0,0,0,2.7135,R,5,07/02/2019 17:55,33.2194,27.1281
3762,0,3,13,103289.02,2.28,0,0,0,2.7259,R,5,07/02/2019 17:55,33.2194,27.1281
3763,0,3,13,103289.53,2.79,0,0,0,2.7378,R,5,07/02/2019 17:55,33.2194,27.1281
3764,0,3,13,103290.15,3.40998,0,0,0,2.7488,R,5,07/02/2019 17:55,33.2194,27.1281
3765,0,3,13,103290.91,4.17,0,0,0,2.7596,R,5,07/02/2019 17:55,33.2194,27.1281
3766,0,3,13,103291.9,5.16,0,0,0,2.7704,R,5,07/02/2019 17:55,33.2194,27.1281
3767,0,3,13,103293.19,6.45,0,0,0,2.781,R,5,07/02/2019 17:55,33.2356,27.1281
3768,0,3,13,103294.89,8.14998,0,0,0,2.7913,R,5,07/02/2019 17:55,33.2519,27.1281
3769,0,3,13,103297.05,10.30998,0,0,0,2.8017,R,5,07/02/2019 17:55,33.2844,27.1281
3770,0,3,13,103299.87,13.12998,0,0,0,2.8119,R,5,07/02/2019 17:55,33.3169,27.1281
3771,0,3,13,103303.48,16.74,0,0,0,2.8222,R,5,07/02/2019 17:55,33.3331,27.1281
3772,0,3,13,103308.36,21.61998,0,0,0,2.8325,R,5,07/02/2019 17:55,33.3169,27.1281
3773,0,3,13,103314.55,27.81,0,0,0,2.8426,R,5,07/02/2019 17:55,33.2844,27.1281
3774,0,3,13,103322.87,36.13002,0,0,0,2.8527,R,5,07/02/2019 17:55,33.2844,27.1281
3775,0,3,13,103334.16,47.41998,0,0,0,2.8629,R,5,07/02/2019 17:56,33.2519,27.1281
3776,0,3,13,103350,63.25998,0,0,0,2.873,R,5,07/02/2019 17:56,33.1706,27.1115
3777,0,3,13,103372.92,86.17998,0,0,0,2.883,R,5,07/02/2019 17:56,32.9106,27.1115
3778,0,3,13,103402.92,116.17998,0,0,0,2.8919,R,1,07/02/2019 17:57,32.7318,27.1115
3779,0,3,13,103432.92,146.17998,0,0,0,2.8986,R,1,07/02/2019 17:57,32.5855,27.0949
3780,0,3,13,103462.92,176.17998,0,0,0,2.9039,R,1,07/02/2019 17:58,32.3418,27.0949
3781,0,3,13,103492.92,206.17998,0,0,0,2.9084,R,1,07/02/2019 17:58,32.2442,27.0949
3782,0,3,13,103522.92,236.17998,0,0,0,2.9123,R,1,07/02/2019 17:59,32.033,27.1115
3783,0,3,13,103552.92,266.17998,0,0,0,2.9158,R,1,07/02/2019 17:59,31.8217,27.0783
3784,0,3,13,103582.92,296.17998,0,0,0,2.9187,R,1,07/02/2019 18:00,31.6917,27.0783
3785,0,3,13,103612.92,326.17998,0,0,0,2.9215,R,1,07/02/2019 18:00,31.5454,27.0949
3786,0,3,13,103642.92,356.17998,0,0,0,2.9241,R,1,07/02/2019 18:01,31.3991,27.0949
3787,0,3,13,103672.92,386.17998,0,0,0,2.9264,R,1,07/02/2019 18:01,31.2366,27.0949
3788,0,3,13,103702.92,416.17998,0,0,0,2.9287,R,1,07/02/2019 18:02,31.1066,27.0949
3789,0,3,13,103732.92,446.17998,0,0,0,2.9308,R,1,07/02/2019 18:02,30.9441,27.0617
3790,0,3,13,103762.92,476.17998,0,0,0,2.9325,R,1,07/02/2019 18:03,30.7978,27.0451
3791,0,3,13,103792.92,506.17998,0,0,0,2.9346,R,1,07/02/2019 18:03,30.6516,27.0451
3792,0,3,13,103822.92,536.17998,0,0,0,2.9364,R,1,07/02/2019 18:04,30.489,27.0451
3793,0,3,13,103852.92,566.17998,0,0,0,2.9381,R,1,07/02/2019 18:04,30.3428,27.0285
3794,0,3,13,103882.92,596.17998,0,0,0,2.9393,R,1,07/02/2019 18:05,30.229,26.9953
3795,0,3,13,103912.92,626.17998,0,0,0,2.9412,R,1,07/02/2019 18:05,30.0827,27.0119
3796,0,3,13,103942.92,656.17998,0,0,0,2.9424,R,1,07/02/2019 18:06,30.0177,27.0285
3797,0,3,13,103972.92,686.17998,0,0,0,2.9441,R,1,07/02/2019 18:06,29.9349,26.9787
3798,0,3,13,104002.92,716.17998,0,0,0,2.9453,R,1,07/02/2019 18:07,29.7684,26.9787
3799,0,3,13,104032.92,746.17998,0,0,0,2.9467,R,1,07/02/2019 18:07,29.7184,26.9953
3800,0,3,13,104062.92,776.17998,0,0,0,2.9474,R,1,07/02/2019 18:08,29.5852,26.9953
3801,0,3,13,104092.92,806.17998,0,0,0,2.949,R,1,07/02/2019 18:08,29.502,26.9455
3802,0,3,13,104122.92,836.17998,0,0,0,2.9502,R,1,07/02/2019 18:09,29.4187,26.9621
3803,0,3,13,104152.92,866.17998,0,0,0,2.9512,R,1,07/02/2019 18:09,29.2355,26.9455
3804,0,3,13,104182.92,896.17998,0,0,0,2.9525,R,1,07/02/2019 18:10,29.1523,26.9455
3805,0,3,13,104212.92,926.17998,0,0,0,2.9534,R,1,07/02/2019 18:10,29.0357,26.9455
3806,0,3,13,104242.92,956.17998,0,0,0,2.9546,R,1,07/02/2019 18:11,28.9857,26.9455
3807,0,3,13,104272.92,986.17998,0,0,0,2.9555,R,1,07/02/2019 18:11,28.9358,26.9621
3808,0,3,13,104302.92,1016.17998,0,0,0,2.9566,R,1,07/02/2019 18:12,28.8692,26.9289
3809,0,3,13,104332.92,1046.17998,0,0,0,2.9575,R,1,07/02/2019 18:12,28.7693,26.9123
3810,0,3,13,104362.92,1076.17998,0,0,0,2.9586,R,1,07/02/2019 18:13,28.7193,26.9289
3811,0,3,13,104392.92,1106.17998,0,0,0,2.9593,R,1,07/02/2019 18:13,28.6527,26.9123
3812,0,3,13,104422.92,1136.17998,0,0,0,2.9601,R,1,07/02/2019 18:14,28.5694,26.9123
3813,0,3,13,104452.92,1166.17998,0,0,0,2.9612,R,1,07/02/2019 18:14,28.5028,26.8957
3814,0,3,13,104482.92,1196.17998,0,0,0,2.9619,R,1,07/02/2019 18:15,28.4029,26.8791
3815,0,3,13,104512.92,1226.17998,0,0,0,2.9628,R,1,07/02/2019 18:15,28.3696,26.9123
3816,0,3,13,104542.92,1256.17998,0,0,0,2.9636,R,1,07/02/2019 18:16,28.303,26.9455
3817,0,3,13,104572.92,1286.17998,0,0,0,2.9644,R,1,07/02/2019 18:16,28.2197,26.9289
3818,0,3,13,104602.92,1316.17998,0,0,0,2.9651,R,1,07/02/2019 18:17,28.1698,26.9123
3819,0,3,13,104632.92,1346.17998,0,0,0,2.9659,R,1,07/02/2019 18:17,28.0865,26.9123
3820,0,3,13,104662.92,1376.17998,0,0,0,2.9665,R,1,07/02/2019 18:18,28.0199,26.8791
3821,0,3,13,104692.92,1406.17998,0,0,0,2.9674,R,1,07/02/2019 18:18,27.9866,26.8957
3822,0,3,13,104722.92,1436.17998,0,0,0,2.968,R,1,07/02/2019 18:19,27.92,26.8791
3823,0,3,13,104752.92,1466.17998,0,0,0,2.9688,R,1,07/02/2019 18:19,27.87,26.8791
3824,0,3,13,104782.92,1496.17998,0,0,0,2.9694,R,1,07/02/2019 18:20,27.8367,26.8625
3825,0,3,13,104812.92,1526.17998,0,0,0,2.97,R,1,07/02/2019 18:20,27.8034,26.8957
3826,0,3,13,104842.92,1556.17998,0,0,0,2.9705,R,1,07/02/2019 18:21,27.7535,26.8957
3827,0,3,13,104872.92,1586.17998,0,0,0,2.9714,R,1,07/02/2019 18:21,27.6869,26.8791
3828,0,3,13,104902.92,1616.17998,0,0,0,2.9718,R,1,07/02/2019 18:22,27.6869,26.8957
3829,0,3,13,104932.92,1646.17998,0,0,0,2.9726,R,1,07/02/2019 18:22,27.6536,26.8791
3830,0,3,13,104962.92,1676.17998,0,0,0,2.9732,R,1,07/02/2019 18:23,27.6369,26.8791
3831,0,3,13,104992.92,1706.17998,0,0,0,2.9738,R,1,07/02/2019 18:23,27.587,26.8625
3832,0,3,13,105022.92,1736.17998,0,0,0,2.9746,R,1,07/02/2019 18:24,27.537,26.8791
3833,0,3,13,105052.92,1766.17998,0,0,0,2.9747,R,1,07/02/2019 18:24,27.5037,26.8625
3834,0,3,13,105082.92,1796.17998,0,0,0,2.9757,R,1,07/02/2019 18:25,27.4704,26.8459
3835,0,3,13,105112.92,1826.17998,0,0,0,2.9763,R,1,07/02/2019 18:25,27.4371,26.8459
3836,0,3,13,105142.92,1856.17998,0,0,0,2.9766,R,1,07/02/2019 18:26,27.4204,26.8459
3837,0,3,13,105172.92,1886.17998,0,0,0,2.9772,R,1,07/02/2019 18:26,27.3871,26.8459
3838,0,3,13,105202.92,1916.17998,0,0,0,2.9778,R,1,07/02/2019 18:27,27.3372,26.8459
3839,0,3,13,105232.92,1946.17998,0,0,0,2.9784,R,1,07/02/2019 18:27,27.3039,26.8293
3840,0,3,13,105262.92,1976.17998,0,0,0,2.979,R,1,07/02/2019 18:28,27.2872,26.8127
3841,0,3,13,105292.92,2006.17998,0,0,0,2.9793,R,1,07/02/2019 18:28,27.2706,26.8293
3842,0,3,13,105322.92,2036.17998,0,0,0,2.9799,R,1,07/02/2019 18:29,27.2539,26.8293
3843,0,3,13,105352.92,2066.17998,0,0,0,2.9804,R,1,07/02/2019 18:29,27.2206,26.8459
3844,0,3,13,105382.92,2096.17998,0,0,0,2.9808,R,1,07/02/2019 18:30,27.204,26.7795
3845,0,3,13,105412.92,2126.17998,0,0,0,2.9815,R,1,07/02/2019 18:30,27.204,26.7961
3846,0,3,13,105442.92,2156.17998,0,0,0,2.9816,R,1,07/02/2019 18:31,27.1706,26.7795
