Repository: klinders/BatteryPeck

# BatteryToolkit

a ModelingToolkit based battery pack inspired by PyBaMM

## How to run

Running a simulation can be as easy as

```julia
using ModelingToolkit
using BatteryPeck

@mtkbuild sys = SingleCellPack(config=(96,2), Qcell=78);

e = Experiment([
    PowerStep(11000, 500),
    RestStep(8*3600),
]*7)

@time sol = simulate(sys,e, saveat=1)
```

## Experiment

The experiment can be defined using steps like
```julia
Experiment([
    PowerStep(11000, 500),
    RestStep(8*3600),
    DriveStep("speed comparison/power.csv", 3600/2),
    RestStep(8*3600),
    DriveStep("speed comparison/power.csv", 3600/2),
    ChargeStep(0.8, 11000),
    RestStep(6*3600)
]*100)
```

File: data/Chen2020/LGM50_cell03.csv (part 11 of 15)
Ch. max. I,10.000 A,,,,,,,,,,,,,
DisCh. max. I,10.000 A,,,,,,,,,,,,,
,,,,,,,,,,,,,,
Rec,Cycle P,Cycle C,Step,Test Time [s],Step Time [s],Capacity [Ah],Energy [Wh],Current [A],Voltage [V],Md,ES,DPT Time,Temperature Cell [degC],Temperature Chamber [degC]
4281,0,3,14,117919.33,7432.59,3.09671,11.3268,1.49996,3.9351,C,1,07/02/2019 21:59,28.5195,26.8791
4282,0,3,14,117949.33,7462.59,3.10921,11.376,1.49996,3.9371,C,1,07/02/2019 21:59,28.5195,26.9123
4283,0,3,14,117979.33,7492.59,3.12171,11.4252,1.50027,3.9397,C,1,07/02/2019 22:00,28.5694,26.9289
4284,0,3,14,118009.33,7522.59,3.13421,11.4745,1.50027,3.9422,C,1,07/02/2019 22:00,28.5528,26.8957
4285,0,3,14,118039.33,7552.59,3.14671,11.5238,1.49996,3.9446,C,1,07/02/2019 22:01,28.5528,26.8957
4286,0,3,14,118069.33,7582.59,3.15921,11.5731,1.49981,3.9471,C,1,07/02/2019 22:01,28.5528,26.8957
4287,0,3,14,118099.33,7612.59,3.17171,11.6224,1.50011,3.9493,C,1,07/02/2019 22:02,28.5694,26.9123
4288,0,3,14,118129.33,7642.59,3.18421,11.6718,1.50027,3.9516,C,1,07/02/2019 22:02,28.5028,26.9123
4289,0,3,14,118159.33,7672.59,3.19671,11.7212,1.49981,3.9539,C,1,07/02/2019 22:03,28.5195,26.9289
4290,0,3,14,118189.33,7702.59,3.20921,11.7707,1.49996,3.9565,C,1,07/02/2019 22:03,28.5361,26.9289
4291,0,3,14,118219.33,7732.59,3.22171,11.8201,1.49996,3.9588,C,1,07/02/2019 22:04,28.4862,26.9289
4292,0,3,14,118249.33,7762.59,3.23421,11.8696,1.50011,3.9608,C,1,07/02/2019 22:04,28.4695,26.9289
4293,0,3,14,118279.33,7792.59,3.2467,11.9192,1.49996,3.9634,C,1,07/02/2019 22:05,28.4529,26.8957
4294,0,3,14,118309.33,7822.59,3.2592,11.9687,1.50027,3.9654,C,1,07/02/2019 22:05,28.4695,26.9123
4295,0,3,14,118339.33,7852.59,3.2717,12.0183,1.50027,3.968,C,1,07/02/2019 22:06,28.4695,26.9123
4296,0,3,14,118369.33,7882.59,3.2842,12.0679,1.49996,3.9698,C,1,07/02/2019 22:06,28.4529,26.9289
4297,0,3,14,118399.33,7912.59,3.2967,12.1175,1.49996,3.9721,C,1,07/02/2019 22:07,28.4529,26.9123
4298,0,3,14,118429.33,7942.59,3.3092,12.1672,1.49996,3.9747,C,1,07/02/2019 22:07,28.4362,26.9123
4299,0,3,14,118459.33,7972.59,3.3217,12.2169,1.49966,3.9767,C,1,07/02/2019 22:08,28.4362,26.8957
4300,0,3,14,118489.33,8002.59,3.3342,12.2666,1.50011,3.9789,C,1,07/02/2019 22:08,28.4196,26.8791
4301,0,3,14,118519.33,8032.59,3.3467,12.3164,1.50011,3.9814,C,1,07/02/2019 22:09,28.4029,26.8957
4302,0,3,14,118549.33,8062.59,3.3592,12.3661,1.49981,3.9834,C,1,07/02/2019 22:09,28.4029,26.8957
4303,0,3,14,118579.33,8092.59,3.3717,12.4159,1.49981,3.9857,C,1,07/02/2019 22:10,28.4029,26.8957
4304,0,3,14,118609.33,8122.59,3.3842,12.4658,1.49996,3.9879,C,1,07/02/2019 22:10,28.3863,26.8957
4305,0,3,14,118639.33,8152.59,3.3967,12.5156,1.50027,3.9902,C,1,07/02/2019 22:11,28.3863,26.8957
4306,0,3,14,118669.33,8182.59,3.40919,12.5655,1.49966,3.9925,C,1,07/02/2019 22:11,28.4029,26.8957
4307,0,3,14,118699.33,8212.59,3.42169,12.6154,1.50011,3.9951,C,1,07/02/2019 22:12,28.353,26.9123
4308,0,3,14,118729.33,8242.59,3.43419,12.6654,1.49966,3.9973,C,1,07/02/2019 22:12,28.3863,26.9123
4309,0,3,14,118759.33,8272.59,3.44669,12.7154,1.4995,3.9994,C,1,07/02/2019 22:13,28.3863,26.9123
4310,0,3,14,118789.33,8302.59,3.45919,12.7654,1.49996,4.0018,C,1,07/02/2019 22:13,28.3696,26.9123
4311,0,3,14,118819.33,8332.59,3.47169,12.8154,1.50027,4.0041,C,1,07/02/2019 22:14,28.353,26.9123
4312,0,3,14,118849.33,8362.59,3.48419,12.8655,1.50011,4.0066,C,1,07/02/2019 22:14,28.3363,26.9123
4313,0,3,14,118879.33,8392.59,3.49669,12.9156,1.50011,4.009,C,1,07/02/2019 22:15,28.353,26.9123
4314,0,3,14,118909.33,8422.59,3.50919,12.9657,1.49996,4.0114,C,1,07/02/2019 22:15,28.3197,26.9123
4315,0,3,14,118939.33,8452.59,3.52169,13.0159,1.49996,4.0139,C,1,07/02/2019 22:16,28.3363,26.9123
4316,0,3,14,118969.33,8482.59,3.53419,13.066,1.4995,4.0163,C,1,07/02/2019 22:16,28.3363,26.9123
4317,0,3,14,118999.33,8512.59,3.54669,13.1163,1.4995,4.0189,C,1,07/02/2019 22:17,28.3696,26.9123
4318,0,3,14,119029.33,8542.59,3.55919,13.1665,1.49966,4.0214,C,1,07/02/2019 22:17,28.3363,26.9123
4319,0,3,14,119059.33,8572.59,3.57168,13.2168,1.49981,4.024,C,1,07/02/2019 22:18,28.3363,26.9123
4320,0,3,14,119089.33,8602.59,3.58418,13.2671,1.49966,4.0264,C,1,07/02/2019 22:18,28.3363,26.8957
4321,0,3,14,119119.33,8632.59,3.59668,13.3174,1.49981,4.029,C,1,07/02/2019 22:19,28.3363,26.8957
4322,0,3,14,119149.33,8662.59,3.60918,13.3678,1.49981,4.0317,C,1,07/02/2019 22:19,28.3363,26.8957
4323,0,3,14,119179.33,8692.59,3.62168,13.4182,1.49981,4.0345,C,1,07/02/2019 22:20,28.3363,26.9123
4324,0,3,14,119209.33,8722.59,3.63418,13.4687,1.49981,4.0371,C,1,07/02/2019 22:20,28.3363,26.9123
4325,0,3,14,119239.33,8752.59,3.64668,13.5191,1.49981,4.0397,C,1,07/02/2019 22:21,28.3197,26.8791
4326,0,3,14,119269.33,8782.59,3.65918,13.5697,1.49981,4.0424,C,1,07/02/2019 22:21,28.303,26.8791
4327,0,3,14,119299.33,8812.59,3.67168,13.6202,1.49981,4.0455,C,1,07/02/2019 22:22,28.3197,26.8791
4328,0,3,14,119329.33,8842.59,3.68418,13.6708,1.49996,4.0482,C,1,07/02/2019 22:22,28.3197,26.8957
4329,0,3,14,119359.33,8872.59,3.69668,13.7214,1.49981,4.0508,C,1,07/02/2019 22:23,28.3197,26.9123
4330,0,3,14,119389.33,8902.59,3.70918,13.7721,1.49966,4.0539,C,1,07/02/2019 22:23,28.353,26.9123
4331,0,3,14,119419.33,8932.59,3.72167,13.8227,1.50042,4.0568,C,1,07/02/2019 22:24,28.3363,26.9123
4332,0,3,14,119449.33,8962.59,3.73417,13.8735,1.49996,4.0597,C,1,07/02/2019 22:24,28.3197,26.8957
4333,0,3,14,119479.33,8992.59,3.74667,13.9242,1.50011,4.0626,C,1,07/02/2019 22:25,28.353,26.8957
4334,0,3,14,119509.33,9022.59,3.75917,13.975,1.50042,4.0656,C,1,07/02/2019 22:25,28.3197,26.8791
4335,0,3,14,119539.33,9052.59,3.77167,14.0259,1.49981,4.0685,C,1,07/02/2019 22:26,28.3363,26.8957
4336,0,3,14,119569.33,9082.59,3.78417,14.0767,1.49981,4.0716,C,1,07/02/2019 22:26,28.353,26.8957
4337,0,3,14,119599.33,9112.59,3.79667,14.1276,1.49996,4.0748,C,1,07/02/2019 22:27,28.303,26.8791
4338,0,3,14,119629.33,9142.59,3.80917,14.1786,1.49981,4.0775,C,1,07/02/2019 22:27,28.3363,26.8957
4339,0,3,14,119659.33,9172.59,3.82167,14.2296,1.50011,4.0809,C,1,07/02/2019 22:28,28.3363,26.8957
4340,0,3,14,119689.33,9202.59,3.83417,14.2806,1.49966,4.0838,C,1,07/02/2019 22:28,28.3363,26.8791
4341,0,3,14,119719.33,9232.59,3.84667,14.3317,1.49981,4.0871,C,1,07/02/2019 22:29,28.3197,26.8791
4342,0,3,14,119749.33,9262.59,3.85917,14.3828,1.49996,4.0902,C,1,07/02/2019 22:29,28.303,26.8957
4343,0,3,14,119779.33,9292.59,3.87167,14.4339,1.50027,4.0932,C,1,07/02/2019 22:30,28.3197,26.8791
4344,0,3,14,119809.33,9322.59,3.88416,14.4851,1.49996,4.0964,C,1,07/02/2019 22:30,28.3197,26.8791
4345,0,3,14,119839.33,9352.59,3.89666,14.5363,1.49981,4.0995,C,1,07/02/2019 22:31,28.3363,26.8957
4346,0,3,14,119869.33,9382.59,3.90916,14.5876,1.50011,4.1027,C,1,07/02/2019 22:31,28.3363,26.8957
4347,0,3,14,119899.33,9412.59,3.92166,14.6389,1.50011,4.1056,C,1,07/02/2019 22:32,28.353,26.8957
4348,0,3,14,119929.33,9442.59,3.93416,14.6902,1.50027,4.1088,C,1,07/02/2019 22:32,28.353,26.8957
4349,0,3,14,119959.33,9472.59,3.94666,14.7416,1.50042,4.1118,C,1,07/02/2019 22:33,28.3696,26.9123
4350,0,3,14,119989.33,9502.59,3.95916,14.793,1.49996,4.1149,C,1,07/02/2019 22:33,28.4029,26.9123
4351,0,3,14,120019.33,9532.59,3.97166,14.8445,1.50011,4.1181,C,1,07/02/2019 22:34,28.3863,26.8625
4352,0,3,14,120049.33,9562.59,3.98416,14.896,1.50027,4.1212,C,1,07/02/2019 22:34,28.3363,26.8791
4353,0,3,14,120079.33,9592.59,3.99666,14.9475,1.50011,4.1242,C,1,07/02/2019 22:35,28.353,26.8791
4354,0,3,14,120109.33,9622.59,4.00916,14.9991,1.49981,4.127,C,1,07/02/2019 22:35,28.3363,26.8957
4355,0,3,14,120139.33,9652.59,4.02166,15.0507,1.49981,4.13,C,1,07/02/2019 22:36,28.3363,26.8957
4356,0,3,14,120169.33,9682.59,4.03415,15.1023,1.49966,4.1329,C,1,07/02/2019 22:36,28.353,26.8957
4357,0,3,14,120199.33,9712.59,4.04665,15.154,1.50011,4.136,C,1,07/02/2019 22:37,28.353,26.8791
4358,0,3,14,120229.33,9742.59,4.05915,15.2057,1.50011,4.1387,C,1,07/02/2019 22:37,28.3363,26.8957
4359,0,3,14,120259.33,9772.59,4.07165,15.2574,1.49996,4.1416,C,1,07/02/2019 22:38,28.353,26.8791
4360,0,3,14,120289.33,9802.59,4.08415,15.3092,1.49981,4.1442,C,1,07/02/2019 22:38,28.3197,26.8791
4361,0,3,14,120319.33,9832.59,4.09665,15.361,1.49981,4.1469,C,1,07/02/2019 22:39,28.3363,26.8791
4362,0,3,14,120349.33,9862.59,4.10915,15.4129,1.50027,4.1497,C,1,07/02/2019 22:39,28.353,26.8791
4363,0,3,14,120379.33,9892.59,4.12165,15.4648,1.49996,4.1524,C,1,07/02/2019 22:40,28.353,26.8791
4364,0,3,14,120409.33,9922.59,4.13415,15.5167,1.49981,4.1547,C,1,07/02/2019 22:40,28.3363,26.8957
4365,0,3,14,120439.33,9952.59,4.14665,15.5686,1.49996,4.157,C,1,07/02/2019 22:41,28.3696,26.8625
4366,0,3,14,120469.33,9982.59,4.15915,15.6206,1.50011,4.1595,C,1,07/02/2019 22:41,28.3696,26.8625
4367,0,3,14,120499.33,10012.59,4.17165,15.6726,1.49981,4.1616,C,1,07/02/2019 22:42,28.4196,26.8625
4368,0,3,14,120529.33,10042.59,4.18415,15.7247,1.49996,4.164,C,1,07/02/2019 22:42,28.4029,26.8791
4369,0,3,14,120559.33,10072.59,4.19664,15.7767,1.49966,4.166,C,1,07/02/2019 22:43,28.3863,26.8791
4370,0,3,14,120589.33,10102.59,4.20914,15.8288,1.49996,4.168,C,1,07/02/2019 22:43,28.3696,26.8625
4371,0,3,14,120619.33,10132.59,4.22164,15.8809,1.49981,4.17,C,1,07/02/2019 22:44,28.3696,26.8625
4372,0,3,14,120649.33,10162.59,4.23414,15.933,1.49981,4.1718,C,1,07/02/2019 22:44,28.4196,26.9123
4373,0,3,14,120679.33,10192.59,4.24664,15.9852,1.50011,4.1738,C,1,07/02/2019 22:45,28.4529,26.8957
4374,0,3,14,120709.33,10222.59,4.25914,16.0374,1.49996,4.1753,C,1,07/02/2019 22:45,28.4529,26.9289
4375,0,3,14,120739.33,10252.59,4.27164,16.0896,1.49981,4.1767,C,1,07/02/2019 22:46,28.4362,26.8957
4376,0,3,14,120769.33,10282.59,4.28414,16.1418,1.50042,4.1784,C,1,07/02/2019 22:46,28.4362,26.8957
4377,0,3,14,120799.33,10312.59,4.29664,16.194,1.50042,4.1802,C,1,07/02/2019 22:47,28.4362,26.9123
4378,0,3,14,120829.33,10342.59,4.30914,16.2463,1.49996,4.1814,C,1,07/02/2019 22:47,28.4862,26.8957
4379,0,3,14,120859.33,10372.59,4.32164,16.2986,1.49981,4.183,C,1,07/02/2019 22:48,28.4695,26.8791
4380,0,3,14,120889.33,10402.59,4.33414,16.3509,1.50011,4.1842,C,1,07/02/2019 22:48,28.5028,26.8791
4381,0,3,14,120919.33,10432.59,4.34663,16.4032,1.49996,4.1857,C,1,07/02/2019 22:49,28.4362,26.8791
4382,0,3,14,120949.33,10462.59,4.35913,16.4555,1.49996,4.1871,C,1,07/02/2019 22:49,28.4529,26.8791
4383,0,3,14,120979.33,10492.59,4.37163,16.5078,1.49996,4.1886,C,1,07/02/2019 22:50,28.4362,26.8957
4384,0,3,14,121009.33,10522.59,4.38413,16.5602,1.49981,4.1898,C,1,07/02/2019 22:50,28.4529,26.8957
4385,0,3,14,121039.33,10552.59,4.39663,16.6126,1.49996,4.1913,C,1,07/02/2019 22:51,28.4362,26.8957
4386,0,3,14,121069.33,10582.59,4.40913,16.665,1.49996,4.1927,C,1,07/02/2019 22:51,28.4362,26.8791
4387,0,3,14,121099.33,10612.59,4.42163,16.7174,1.50011,4.1942,C,1,07/02/2019 22:52,28.5195,26.9289
4388,0,3,14,121129.33,10642.59,4.43413,16.7698,1.49981,4.1955,C,1,07/02/2019 22:52,28.5361,26.9455
4389,0,3,14,121159.33,10672.59,4.44663,16.8223,1.50011,4.197,C,1,07/02/2019 22:53,28.5528,26.8625
4390,0,3,14,121189.33,10702.59,4.45913,16.8747,1.50011,4.1985,C,1,07/02/2019 22:53,28.5528,26.8625
4391,0,3,14,121217.31,10730.56998,4.47079,16.9237,1.49966,4.2,C,133,07/02/2019 22:54,28.5361,26.9289
4392,0,3,15,121217.34,0.03,4.4708,16.9237,1.60464,4.2025,C,0,07/02/2019 22:54,28.5361,26.9289
4393,0,3,15,121247.34,30.03,4.48323,16.976,1.46685,4.1999,C,1,07/02/2019 22:54,28.5694,26.8957
4394,0,3,15,121277.34,60.03,4.49532,17.0268,1.43694,4.2,C,1,07/02/2019 22:55,28.6027,26.8791
4395,0,3,15,121307.34,90.03,4.50719,17.0766,1.40856,4.1999,C,1,07/02/2019 22:55,28.5028,26.8791
4396,0,3,15,121337.34,120.03,4.51883,17.1255,1.3843,4.2,C,1,07/02/2019 22:56,28.5528,26.9123
4397,0,3,15,121367.34,150.03,4.53026,17.1735,1.3579,4.2,C,1,07/02/2019 22:56,28.5361,26.9123
4398,0,3,15,121397.34,180.03,4.54149,17.2207,1.33547,4.1999,C,1,07/02/2019 22:57,28.5861,26.9123
4399,0,3,15,121427.34,210.03,4.55253,17.267,1.31121,4.2002,C,1,07/02/2019 22:57,28.5694,26.9289
4400,0,3,15,121457.34,240.03,4.56336,17.3125,1.28832,4.2,C,1,07/02/2019 22:58,28.5528,26.9123
4401,0,3,15,121487.34,270.03,4.574,17.3572,1.26452,4.1999,C,1,07/02/2019 22:58,28.5528,26.9123
4402,0,3,15,121517.34,300.03,4.58445,17.4011,1.24147,4.2,C,1,07/02/2019 22:59,28.5195,26.8957
4403,0,3,15,121547.34,330.03,4.5947,17.4441,1.21736,4.2,C,1,07/02/2019 22:59,28.5195,26.8957
4404,0,3,15,121577.34,360.03,4.60475,17.4864,1.19417,4.1999,C,1,07/02/2019 23:00,28.4862,26.8957
4405,0,3,15,121607.34,390.03,4.61461,17.5278,1.17098,4.1999,C,1,07/02/2019 23:00,28.4862,26.9123
4406,0,3,15,121637.34,420.03,4.62427,17.5683,1.14672,4.2002,C,1,07/02/2019 23:01,28.5028,26.8957
4407,0,3,15,121667.34,450.03,4.63373,17.6081,1.12352,4.1999,C,1,07/02/2019 23:01,28.4695,26.8957
4408,0,3,15,121697.34,480.03,4.64299,17.647,1.10002,4.1999,C,1,07/02/2019 23:02,28.4362,26.9123
4409,0,3,15,121727.34,510.03,4.65206,17.6851,1.07729,4.1999,C,1,07/02/2019 23:02,28.4529,26.9123
4410,0,3,15,121757.34,540.03,4.66092,17.7223,1.05364,4.2,C,1,07/02/2019 23:03,28.4362,26.9123
4411,0,3,15,121787.34,570.03,4.66959,17.7587,1.02892,4.1999,C,1,07/02/2019 23:03,28.4529,26.9123
4412,0,3,15,121817.34,600.03,4.67807,17.7943,1.00511,4.1999,C,1,07/02/2019 23:04,28.4196,26.9123
4413,0,3,15,121847.34,630.03,4.68635,17.8291,0.980392,4.2,C,1,07/02/2019 23:04,28.3863,26.9123
4414,0,3,15,121877.34,660.03,4.69443,17.863,0.957351,4.1997,C,1,07/02/2019 23:05,28.353,26.9123
4415,0,3,15,121907.34,690.03,4.70231,17.8961,0.93431,4.2,C,1,07/02/2019 23:05,28.353,26.8791
4416,0,3,15,121937.34,720.03,4.71,17.9284,0.910964,4.2,C,1,07/02/2019 23:06,28.3197,26.9123
4417,0,3,15,121967.34,750.03,4.71749,17.9599,0.88838,4.2,C,1,07/02/2019 23:06,28.3197,26.8957
4418,0,3,15,121997.34,780.03,4.72479,17.9905,0.864881,4.2,C,1,07/02/2019 23:07,28.3197,26.8791
4419,0,3,15,122027.34,810.03,4.73189,18.0204,0.84184,4.1999,C,1,07/02/2019 23:07,28.2697,26.9123
4420,0,3,15,122057.34,840.03,4.73881,18.0494,0.818341,4.1999,C,1,07/02/2019 23:08,28.2364,26.8957
4421,0,3,15,122087.34,870.03,4.74553,18.0777,0.796674,4.2,C,1,07/02/2019 23:08,28.2197,26.8459
4422,0,3,15,122117.34,900.03,4.75207,18.1051,0.773938,4.2,C,1,07/02/2019 23:09,28.2031,26.8293
4423,0,3,15,122147.34,930.03,4.75842,18.1318,0.750896,4.2,C,1,07/02/2019 23:09,28.1698,26.8791
4424,0,3,15,122177.34,960.03,4.76459,18.1577,0.729229,4.2,C,1,07/02/2019 23:10,28.1365,26.8625
4425,0,3,15,122207.34,990.03,4.77058,18.1829,0.707256,4.1999,C,1,07/02/2019 23:10,28.0865,26.8625
4426,0,3,15,122237.34,1020.03,4.77639,18.2073,0.684672,4.1999,C,1,07/02/2019 23:11,28.0366,26.8459
4427,0,3,15,122267.34,1050.03,4.78203,18.231,0.666362,4.2,C,1,07/02/2019 23:11,28.0033,26.8127
4428,0,3,15,122297.34,1080.03,4.7875,18.2539,0.646372,4.2,C,1,07/02/2019 23:12,27.9866,26.8293
4429,0,3,15,122327.34,1110.03,4.79279,18.2761,0.624857,4.1999,C,1,07/02/2019 23:12,27.97,26.8127
4430,0,3,15,122357.34,1140.03,4.79792,18.2977,0.603494,4.1997,C,1,07/02/2019 23:13,27.9533,26.8127
4431,0,3,15,122387.34,1170.03,4.80288,18.3185,0.585794,4.1999,C,1,07/02/2019 23:13,27.92,26.8459
4432,0,3,15,122417.34,1200.03,4.80769,18.3387,0.56611,4.2,C,1,07/02/2019 23:14,27.8867,26.8127
4433,0,3,15,122447.34,1230.03,4.81234,18.3582,0.549783,4.1999,C,1,07/02/2019 23:14,27.8367,26.8127
4434,0,3,15,122477.34,1260.03,4.81683,18.3771,0.531624,4.1999,C,1,07/02/2019 23:15,27.8201,26.7961
4435,0,3,15,122507.34,1290.03,4.82119,18.3954,0.513313,4.1999,C,1,07/02/2019 23:15,27.8034,26.8127
4436,0,3,15,122537.34,1320.03,4.82539,18.4131,0.495918,4.1999,C,1,07/02/2019 23:16,27.7535,26.7961
4437,0,3,15,122567.34,1350.03,4.82946,18.4301,0.478523,4.2,C,1,07/02/2019 23:16,27.7368,26.8127
4438,0,3,15,122597.34,1380.03,4.83338,18.4466,0.462959,4.2,C,1,07/02/2019 23:17,27.7202,26.8293
4439,0,3,15,122627.34,1410.03,4.83717,18.4625,0.447089,4.2,C,1,07/02/2019 23:17,27.7035,26.8127
4440,0,3,15,122657.34,1440.03,4.84083,18.4779,0.43183,4.2002,C,1,07/02/2019 23:18,27.6869,26.8459
4441,0,3,15,122687.34,1470.03,4.84437,18.4928,0.417639,4.2,C,1,07/02/2019 23:18,27.6536,26.7463
4442,0,3,15,122717.34,1500.03,4.84777,18.5071,0.400702,4.1999,C,1,07/02/2019 23:19,27.6536,26.7629
4443,0,3,15,122747.34,1530.03,4.85107,18.5209,0.38819,4.2,C,1,07/02/2019 23:19,27.6036,26.7629
4444,0,3,15,122777.34,1560.03,4.85424,18.5342,0.375067,4.2,C,1,07/02/2019 23:20,27.5703,26.8293
4445,0,3,15,122807.34,1590.03,4.8573,18.5471,0.361639,4.1999,C,1,07/02/2019 23:20,27.5536,26.8293
4446,0,3,15,122837.34,1620.03,4.86026,18.5595,0.349126,4.1999,C,1,07/02/2019 23:21,27.537,26.7463
4447,0,3,15,122867.34,1650.03,4.86311,18.5715,0.336156,4.2002,C,1,07/02/2019 23:21,27.5203,26.7629
4448,0,3,15,122897.34,1680.03,4.86587,18.5831,0.323796,4.2,C,1,07/02/2019 23:22,27.4204,26.7629
4449,0,3,15,122927.34,1710.03,4.86852,18.5942,0.311589,4.2,C,1,07/02/2019 23:22,27.3871,26.7629
4450,0,3,15,122957.34,1740.03,4.87108,18.6049,0.301366,4.1999,C,1,07/02/2019 23:23,27.3871,26.7795
4451,0,3,15,122987.34,1770.03,4.87354,18.6153,0.291295,4.1999,C,1,07/02/2019 23:23,27.3705,26.7795
4452,0,3,15,123017.34,1800.03,4.87592,18.6253,0.279393,4.2,C,1,07/02/2019 23:24,27.3372,26.7961
4453,0,3,15,123047.34,1830.03,4.87821,18.6349,0.270085,4.2002,C,1,07/02/2019 23:24,27.3205,26.7795
4454,0,3,15,123077.34,1860.03,4.88042,18.6442,0.261387,4.2,C,1,07/02/2019 23:25,27.3039,26.7961
4455,0,3,15,123107.34,1890.03,4.88255,18.6531,0.250553,4.1999,C,1,07/02/2019 23:25,27.2872,26.7961
4456,0,3,15,123137.34,1920.03,4.88461,18.6618,0.242161,4.2,C,1,07/02/2019 23:26,27.2706,26.7961
4457,0,3,15,123167.34,1950.03,4.88659,18.6701,0.234379,4.2002,C,1,07/02/2019 23:26,27.2539,26.8127
4458,0,3,15,123197.34,1980.03,4.8885,18.6781,0.224765,4.1997,C,1,07/02/2019 23:27,27.2206,26.8127
4459,0,3,15,123227.34,2010.03,4.89035,18.6859,0.217136,4.1999,C,1,07/02/2019 23:27,27.204,26.8127
4460,0,3,15,123257.34,2040.03,4.89212,18.6933,0.209354,4.1999,C,1,07/02/2019 23:28,27.1873,26.7961
4461,0,3,15,123287.34,2070.03,4.89383,18.7005,0.201114,4.1999,C,1,07/02/2019 23:28,27.154,26.7795
4462,0,3,15,123317.34,2100.03,4.89549,18.7075,0.195315,4.1999,C,1,07/02/2019 23:29,27.1373,26.7795
4463,0,3,15,123347.34,2130.03,4.89709,18.7142,0.188449,4.1997,C,1,07/02/2019 23:29,27.1207,26.7795
4464,0,3,15,123377.34,2160.03,4.89862,18.7206,0.18143,4.1999,C,1,07/02/2019 23:30,27.0874,26.7795
4465,0,3,15,123407.34,2190.03,4.90011,18.7269,0.175174,4.2,C,1,07/02/2019 23:30,27.0707,26.7795
4466,0,3,15,123437.34,2220.03,4.90154,18.7329,0.169375,4.2002,C,1,07/02/2019 23:31,27.0541,26.7795
4467,0,3,15,123467.34,2250.03,4.90293,18.7387,0.162509,4.2,C,1,07/02/2019 23:31,27.0208,26.7795
4468,0,3,15,123497.34,2280.03,4.90426,18.7443,0.157626,4.2,C,1,07/02/2019 23:32,27.0208,26.7795
4469,0,3,15,123527.34,2310.03,4.90555,18.7497,0.153048,4.2,C,1,07/02/2019 23:32,27.0374,26.7961
4470,0,3,15,123557.34,2340.03,4.9068,18.755,0.147097,4.1999,C,1,07/02/2019 23:33,27.0041,26.7795
4471,0,3,15,123587.34,2370.03,4.908,18.76,0.142367,4.1999,C,1,07/02/2019 23:33,27.0041,26.8127
4472,0,3,15,123617.34,2400.03,4.90916,18.7649,0.137484,4.2002,C,1,07/02/2019 23:34,27.0041,26.7629
4473,0,3,15,123647.34,2430.03,4.91028,18.7696,0.133211,4.1999,C,1,07/02/2019 23:34,26.9209,26.7463
4474,0,3,15,123677.34,2460.03,4.91137,18.7742,0.12726,4.2,C,1,07/02/2019 23:35,26.9042,26.7629
4475,0,3,15,123707.34,2490.03,4.91241,18.7786,0.124361,4.1999,C,1,07/02/2019 23:35,26.8876,26.7463
4476,0,3,15,123737.34,2520.03,4.91343,18.7828,0.119783,4.1997,C,1,07/02/2019 23:36,26.9042,26.7795
4477,0,3,15,123767.34,2550.03,4.91441,18.787,0.117494,4.2,C,1,07/02/2019 23:36,26.8876,26.7961
4478,0,3,15,123797.34,2580.03,4.91536,18.791,0.112306,4.2,C,1,07/02/2019 23:37,26.8709,26.7795
4479,0,3,15,123827.34,2610.03,4.91628,18.7948,0.107881,4.1999,C,1,07/02/2019 23:37,26.8709,26.8127
4480,0,3,15,123857.34,2640.03,4.91717,18.7985,0.104982,4.2,C,1,07/02/2019 23:38,26.8709,26.7297
4481,0,3,15,123887.34,2670.03,4.91803,18.8022,0.102541,4.2002,C,1,07/02/2019 23:38,26.8876,26.7463
4482,0,3,15,123917.34,2700.03,4.91886,18.8057,0.0988785,4.2,C,1,07/02/2019 23:39,26.8709,26.7463
4483,0,3,15,123947.34,2730.03,4.91967,18.809,0.0955215,4.2,C,1,07/02/2019 23:39,26.7876,26.7463
4484,0,3,15,123977.34,2760.03,4.92045,18.8123,0.0932326,4.2002,C,1,07/02/2019 23:40,26.821,26.7463
4485,0,3,15,124007.34,2790.03,4.92121,18.8155,0.0914015,4.1999,C,1,07/02/2019 23:40,26.821,26.7795
4486,0,3,15,124037.34,2820.03,4.92194,18.8186,0.0859083,4.1999,C,1,07/02/2019 23:41,26.7543,26.7629
4487,0,3,15,124067.34,2850.03,4.92265,18.8215,0.0828565,4.1997,C,1,07/02/2019 23:41,26.7543,26.7629
4488,0,3,15,124097.34,2880.03,4.92334,18.8244,0.0825513,4.1999,C,1,07/02/2019 23:42,26.7543,26.7629
4489,0,3,15,124127.34,2910.03,4.92401,18.8273,0.0790417,4.1999,C,1,07/02/2019 23:42,26.7377,26.7629
4490,0,3,15,124157.34,2940.03,4.92466,18.83,0.0759899,4.1999,C,1,07/02/2019 23:43,26.7044,26.7463
4491,0,3,15,124187.34,2970.03,4.92529,18.8326,0.0743114,4.2,C,1,07/02/2019 23:43,26.6877,26.7463
4492,0,3,15,124217.34,3000.03,4.9259,18.8352,0.0721752,4.1999,C,1,07/02/2019 23:44,26.6711,26.7463
4493,0,3,15,124247.34,3030.03,4.9265,18.8377,0.071107,4.2,C,1,07/02/2019 23:44,26.6877,26.7629
4494,0,3,15,124277.34,3060.03,4.92708,18.8402,0.0682078,4.1999,C,1,07/02/2019 23:45,26.6544,26.7463
4495,0,3,15,124307.34,3090.03,4.92764,18.8425,0.0682078,4.2,C,1,07/02/2019 23:45,26.721,26.7961
4496,0,3,15,124337.34,3120.03,4.92818,18.8448,0.0637827,4.2,C,1,07/02/2019 23:46,26.721,26.8127
4497,0,3,15,124367.34,3150.03,4.92871,18.847,0.0621042,4.1999,C,1,07/02/2019 23:46,26.721,26.7463
4498,0,3,15,124397.34,3180.03,4.92923,18.8492,0.0616465,4.1999,C,1,07/02/2019 23:47,26.6378,26.7629
4499,0,3,15,124427.34,3210.03,4.92973,18.8513,0.0581369,4.1999,C,1,07/02/2019 23:47,26.6877,26.7463
4500,0,3,15,124457.34,3240.03,4.93022,18.8533,0.0572213,4.2,C,1,07/02/2019 23:48,26.6378,26.7629
4501,0,3,15,124487.34,3270.03,4.93069,18.8553,0.0572213,4.2,C,1,07/02/2019 23:48,26.6211,26.7629
4502,0,3,15,124517.34,3300.03,4.93115,18.8573,0.0535592,4.2,C,1,07/02/2019 23:49,26.6211,26.7629
4503,0,3,15,124547.34,3330.03,4.9316,18.8591,0.0526436,4.1999,C,1,07/02/2019 23:49,26.6211,26.7629
4504,0,3,15,124577.34,3360.03,4.93203,18.861,0.0512703,4.2,C,1,07/02/2019 23:50,26.6211,26.7629
4505,0,3,15,124586.69,3369.37998,4.93217,18.8615,0.049897,4.2,C,132,07/02/2019 23:50,26.6045,26.7463
4506,0,3,16,124586.7,0.01002,0,0,0,4.1982,R,0,07/02/2019 23:50,26.6045,26.7463
4507,0,3,16,124616.7,30.01002,0,0,0,4.1978,R,1,07/02/2019 23:50,26.6045,26.7629
4508,0,3,16,124646.7,60.01002,0,0,0,4.1971,R,1,07/02/2019 23:51,26.6045,26.7629
4509,0,3,16,124676.7,90.01002,0,0,0,4.197,R,1,07/02/2019 23:51,26.5878,26.7463
4510,0,3,16,124706.7,120.01002,0,0,0,4.1967,R,1,07/02/2019 23:52,26.5878,26.7463
4511,0,3,16,124736.7,150.01002,0,0,0,4.1964,R,1,07/02/2019 23:52,26.5712,26.7297
4512,0,3,16,124766.7,180.01002,0,0,0,4.1959,R,1,07/02/2019 23:53,26.6211,26.8127
4513,0,3,16,124796.7,210.01002,0,0,0,4.1958,R,1,07/02/2019 23:53,26.6045,26.8127
4514,0,3,16,124826.7,240.01002,0,0,0,4.1955,R,1,07/02/2019 23:54,26.6045,26.8127
4515,0,3,16,124856.7,270.01002,0,0,0,4.1953,R,1,07/02/2019 23:54,26.6045,26.7961
4516,0,3,16,124886.7,300.01002,0,0,0,4.1952,R,1,07/02/2019 23:55,26.6045,26.7961
4517,0,3,16,124916.7,330.01002,0,0,0,4.195,R,1,07/02/2019 23:55,26.5878,26.8127
4518,0,3,16,124946.7,360.01002,0,0,0,4.1949,R,1,07/02/2019 23:56,26.5878,26.7795
4519,0,3,16,124976.7,390.01002,0,0,0,4.1946,R,1,07/02/2019 23:56,26.5712,26.7961
4520,0,3,16,125006.7,420.01002,0,0,0,4.1947,R,1,07/02/2019 23:57,26.5878,26.8127
4521,0,3,16,125036.7,450.01002,0,0,0,4.1946,R,1,07/02/2019 23:57,26.5545,26.7961
4522,0,3,16,125066.7,480.01002,0,0,0,4.1942,R,1,07/02/2019 23:58,26.5379,26.7629
4523,0,3,16,125096.7,510.01002,0,0,0,4.1941,R,1,07/02/2019 23:58,26.5212,26.7629
4524,0,3,16,125126.7,540.01002,0,0,0,4.1941,R,1,07/02/2019 23:59,26.5046,26.7629
4525,0,3,16,125156.7,570.01002,0,0,0,4.1939,R,1,07/02/2019 23:59,26.5046,26.7629
4526,0,3,16,125186.7,600.01002,0,0,0,4.1936,R,1,08/02/2019 00:00,26.5046,26.7463
4527,0,3,16,125216.7,630.01002,0,0,0,4.1936,R,1,08/02/2019 00:00,26.5212,26.7629
4528,0,3,16,125246.7,660.01002,0,0,0,4.1936,R,1,08/02/2019 00:01,26.5379,26.7795
4529,0,3,16,125276.7,690.01002,0,0,0,4.1935,R,1,08/02/2019 00:01,26.5379,26.7795
4530,0,3,16,125306.7,720.01002,0,0,0,4.1932,R,1,08/02/2019 00:02,26.5212,26.7795
4531,0,3,16,125336.7,750.01002,0,0,0,4.1932,R,1,08/02/2019 00:02,26.5046,26.7629
4532,0,3,16,125366.7,780.01002,0,0,0,4.193,R,1,08/02/2019 00:03,26.5046,26.7629
4533,0,3,16,125396.7,810.01002,0,0,0,4.1932,R,1,08/02/2019 00:03,26.5046,26.7629
4534,0,3,16,125426.7,840.01002,0,0,0,4.1929,R,1,08/02/2019 00:04,26.5046,26.7629
4535,0,3,16,125456.7,870.01002,0,0,0,4.1927,R,1,08/02/2019 00:04,26.5046,26.7795
4536,0,3,16,125486.7,900.01002,0,0,0,4.1927,R,1,08/02/2019 00:05,26.5046,26.7795
4537,0,3,16,125516.7,930.01002,0,0,0,4.1927,R,1,08/02/2019 00:05,26.4879,26.7795
4538,0,3,16,125546.7,960.01002,0,0,0,4.1926,R,1,08/02/2019 00:06,26.4879,26.7629
4539,0,3,16,125576.7,990.01002,0,0,0,4.1924,R,1,08/02/2019 00:06,26.4879,26.7629
4540,0,3,16,125606.7,1020.01002,0,0,0,4.1924,R,1,08/02/2019 00:07,26.4879,26.7795
4541,0,3,16,125636.7,1050.01002,0,0,0,4.1921,R,1,08/02/2019 00:07,26.4879,26.7795
4542,0,3,16,125666.7,1080.01002,0,0,0,4.1923,R,1,08/02/2019 00:08,26.4879,26.7795
4543,0,3,16,125696.7,1110.01002,0,0,0,4.1921,R,1,08/02/2019 00:08,26.4713,26.7629
4544,0,3,16,125726.7,1140.01002,0,0,0,4.1921,R,1,08/02/2019 00:09,26.4546,26.7463
4545,0,3,16,125756.7,1170.01002,0,0,0,4.192,R,1,08/02/2019 00:09,26.438,26.7297
4546,0,3,16,125786.7,1200.01002,0,0,0,4.1921,R,1,08/02/2019 00:10,26.4546,26.7297
4547,0,3,16,125816.7,1230.01002,0,0,0,4.1918,R,1,08/02/2019 00:10,26.4213,26.7463
4548,0,3,16,125846.7,1260.01002,0,0,0,4.192,R,1,08/02/2019 00:11,26.438,26.7297
4549,0,3,16,125876.7,1290.01002,0,0,0,4.1918,R,1,08/02/2019 00:11,26.438,26.7131
4550,0,3,16,125906.7,1320.01002,0,0,0,4.1918,R,1,08/02/2019 00:12,26.4213,26.7795
4551,0,3,16,125936.7,1350.01002,0,0,0,4.1915,R,1,08/02/2019 00:12,26.4879,26.7795
4552,0,3,16,125966.7,1380.01002,0,0,0,4.1915,R,1,08/02/2019 00:13,26.4879,26.7629
4553,0,3,16,125996.7,1410.01002,0,0,0,4.1912,R,1,08/02/2019 00:13,26.4546,26.7297
4554,0,3,16,126026.7,1440.01002,0,0,0,4.1913,R,1,08/02/2019 00:14,26.438,26.7795
4555,0,3,16,126056.7,1470.01002,0,0,0,4.1912,R,1,08/02/2019 00:14,26.4046,26.7629
4556,0,3,16,126086.7,1500.01002,0,0,0,4.191,R,1,08/02/2019 00:15,26.4546,26.7629
4557,0,3,16,126116.7,1530.01002,0,0,0,4.1912,R,1,08/02/2019 00:15,26.4713,26.7795
4558,0,3,16,126146.7,1560.01002,0,0,0,4.191,R,1,08/02/2019 00:16,26.4213,26.7131
4559,0,3,16,126176.7,1590.01002,0,0,0,4.1913,R,1,08/02/2019 00:16,26.388,26.7297
4560,0,3,16,126206.7,1620.01002,0,0,0,4.1906,R,1,08/02/2019 00:17,26.438,26.7629
4561,0,3,16,126236.7,1650.01002,0,0,0,4.1907,R,1,08/02/2019 00:17,26.438,26.7629
4562,0,3,16,126266.7,1680.01002,0,0,0,4.1909,R,1,08/02/2019 00:18,26.4213,26.7463
4563,0,3,16,126296.7,1710.01002,0,0,0,4.1906,R,1,08/02/2019 00:18,26.388,26.7131
4564,0,3,16,126326.7,1740.01002,0,0,0,4.1909,R,1,08/02/2019 00:19,26.388,26.7629
4565,0,3,16,126356.7,1770.01002,0,0,0,4.1904,R,1,08/02/2019 00:19,26.4046,26.7131
4566,0,3,16,126386.7,1800.01002,0,0,0,4.1907,R,1,08/02/2019 00:20,26.4046,26.7297
4567,0,3,16,126416.7,1830.01002,0,0,0,4.1904,R,1,08/02/2019 00:20,26.388,26.7463
4568,0,3,16,126446.7,1860.01002,0,0,0,4.1903,R,1,08/02/2019 00:21,26.388,26.7297
4569,0,3,16,126476.7,1890.01002,0,0,0,4.1904,R,1,08/02/2019 00:21,26.388,26.7297
4570,0,3,16,126506.7,1920.01002,0,0,0,4.1903,R,1,08/02/2019 00:22,26.388,26.7463
4571,0,3,16,126536.7,1950.01002,0,0,0,4.1904,R,1,08/02/2019 00:22,26.388,26.7131
4572,0,3,16,126566.7,1980.01002,0,0,0,4.1903,R,1,08/02/2019 00:23,26.388,26.7629
4573,0,3,16,126596.7,2010.01002,0,0,0,4.1901,R,1,08/02/2019 00:23,26.4713,26.7795
4574,0,3,16,126626.7,2040.01002,0,0,0,4.19,R,1,08/02/2019 00:24,26.4213,26.7629
4575,0,3,16,126656.7,2070.01002,0,0,0,4.19,R,1,08/02/2019 00:24,26.4046,26.7795
4576,0,3,16,126686.7,2100.01002,0,0,0,4.1901,R,1,08/02/2019 00:25,26.4713,26.7629
4577,0,3,16,126716.7,2130.01002,0,0,0,4.1898,R,1,08/02/2019 00:25,26.4546,26.7463
4578,0,3,16,126746.7,2160.01002,0,0,0,4.1897,R,1,08/02/2019 00:26,26.438,26.7297
4579,0,3,16,126776.7,2190.01002,0,0,0,4.1898,R,1,08/02/2019 00:26,26.4546,26.7297
4580,0,3,16,126806.7,2220.01002,0,0,0,4.1898,R,1,08/02/2019 00:27,26.4546,26.7463
4581,0,3,16,126836.7,2250.01002,0,0,0,4.1898,R,1,08/02/2019 00:27,26.438,26.7463
4582,0,3,16,126866.7,2280.01002,0,0,0,4.1897,R,1,08/02/2019 00:28,26.438,26.7463
4583,0,3,16,126896.7,2310.01002,0,0,0,4.1895,R,1,08/02/2019 00:28,26.4546,26.7629
4584,0,3,16,126926.7,2340.01002,0,0,0,4.1897,R,1,08/02/2019 00:29,26.4546,26.7629
4585,0,3,16,126956.7,2370.01002,0,0,0,4.1897,R,1,08/02/2019 00:29,26.4879,26.7463
4586,0,3,16,126986.7,2400.01002,0,0,0,4.1895,R,1,08/02/2019 00:30,26.4213,26.7629
4587,0,3,16,127016.7,2430.01002,0,0,0,4.1895,R,1,08/02/2019 00:30,26.4213,26.7463
4588,0,3,16,127046.7,2460.01002,0,0,0,4.1894,R,1,08/02/2019 00:31,26.4046,26.7463
4589,0,3,16,127076.7,2490.01002,0,0,0,4.1895,R,1,08/02/2019 00:31,26.4213,26.7463
4590,0,3,16,127106.7,2520.01002,0,0,0,4.1894,R,1,08/02/2019 00:32,26.4213,26.7629
4591,0,3,16,127136.7,2550.01002,0,0,0,4.1894,R,1,08/02/2019 00:32,26.438,26.7795
4592,0,3,16,127166.7,2580.01002,0,0,0,4.1897,R,1,08/02/2019 00:33,26.438,26.7629
4593,0,3,16,127196.7,2610.01002,0,0,0,4.1894,R,1,08/02/2019 00:33,26.4546,26.7795
4594,0,3,16,127226.7,2640.01002,0,0,0,4.1894,R,1,08/02/2019 00:34,26.4546,26.7463
4595,0,3,16,127256.7,2670.01002,0,0,0,4.1892,R,1,08/02/2019 00:34,26.4546,26.6965
4596,0,3,16,127286.7,2700.01002,0,0,0,4.1891,R,1,08/02/2019 00:35,26.4546,26.7131
4597,0,3,16,127316.7,2730.01002,0,0,0,4.1892,R,1,08/02/2019 00:35,26.438,26.7629
4598,0,3,16,127346.7,2760.01002,0,0,0,4.1891,R,1,08/02/2019 00:36,26.438,26.7629
4599,0,3,16,127376.7,2790.01002,0,0,0,4.1891,R,1,08/02/2019 00:36,26.4213,26.7463
4600,0,3,16,127406.7,2820.01002,0,0,0,4.1891,R,1,08/02/2019 00:37,26.4046,26.7463
4601,0,3,16,127436.7,2850.01002,0,0,0,4.1891,R,1,08/02/2019 00:37,26.4046,26.7297
4602,0,3,16,127466.7,2880.01002,0,0,0,4.1889,R,1,08/02/2019 00:38,26.388,26.7131
4603,0,3,16,127496.7,2910.01002,0,0,0,4.1891,R,1,08/02/2019 00:38,26.388,26.7297
4604,0,3,16,127526.7,2940.01002,0,0,0,4.1888,R,1,08/02/2019 00:39,26.3713,26.7131
4605,0,3,16,127556.7,2970.01002,0,0,0,4.1889,R,1,08/02/2019 00:39,26.388,26.7463
4606,0,3,16,127586.7,3000.01002,0,0,0,4.1888,R,1,08/02/2019 00:40,26.388,26.7131
4607,0,3,16,127616.7,3030.01002,0,0,0,4.1888,R,1,08/02/2019 00:40,26.3713,26.7131
4608,0,3,16,127646.7,3060.01002,0,0,0,4.1886,R,1,08/02/2019 00:41,26.438,26.7297
4609,0,3,16,127676.7,3090.01002,0,0,0,4.1888,R,1,08/02/2019 00:41,26.4213,26.7131
4610,0,3,16,127706.7,3120.01002,0,0,0,4.1886,R,1,08/02/2019 00:42,26.388,26.6799
4611,0,3,16,127736.7,3150.01002,0,0,0,4.1888,R,1,08/02/2019 00:42,26.388,26.6799
4612,0,3,16,127766.7,3180.01002,0,0,0,4.1886,R,1,08/02/2019 00:43,26.4046,26.6799
4613,0,3,16,127796.7,3210.01002,0,0,0,4.1886,R,1,08/02/2019 00:43,26.388,26.6799
4614,0,3,16,127826.7,3240.01002,0,0,0,4.1884,R,1,08/02/2019 00:44,26.4046,26.6799
4615,0,3,16,127856.7,3270.01002,0,0,0,4.1883,R,1,08/02/2019 00:44,26.4046,26.6965
4616,0,3,16,127886.7,3300.01002,0,0,0,4.1884,R,1,08/02/2019 00:45,26.4213,26.6965
4617,0,3,16,127916.7,3330.01002,0,0,0,4.1884,R,1,08/02/2019 00:45,26.388,26.6799
4618,0,3,16,127946.7,3360.01002,0,0,0,4.1886,R,1,08/02/2019 00:46,26.4046,26.6799
4619,0,3,16,127976.7,3390.01002,0,0,0,4.1883,R,1,08/02/2019 00:46,26.4046,26.6799
4620,0,3,16,128006.7,3420.01002,0,0,0,4.188,R,1,08/02/2019 00:47,26.388,26.6799
4621,0,3,16,128036.7,3450.01002,0,0,0,4.1883,R,1,08/02/2019 00:47,26.388,26.6799
4622,0,3,16,128066.7,3480.01002,0,0,0,4.1883,R,1,08/02/2019 00:48,26.388,26.6633
4623,0,3,16,128096.7,3510.01002,0,0,0,4.1881,R,1,08/02/2019 00:48,26.3713,26.7463
4624,0,3,16,128126.7,3540.01002,0,0,0,4.1883,R,1,08/02/2019 00:49,26.388,26.6799
4625,0,3,16,128156.7,3570.01002,0,0,0,4.188,R,1,08/02/2019 00:49,26.3713,26.7463
4626,0,3,16,128186.7,3600.01002,0,0,0,4.188,R,1,08/02/2019 00:50,26.3713,26.7297
4627,0,3,16,128216.7,3630.01002,0,0,0,4.1881,R,1,08/02/2019 00:50,26.4213,26.7131
4628,0,3,16,128246.7,3660.01002,0,0,0,4.1878,R,1,08/02/2019 00:51,26.438,26.7297
4629,0,3,16,128276.7,3690.01002,0,0,0,4.1878,R,1,08/02/2019 00:51,26.4046,26.7131
4630,0,3,16,128306.7,3720.01002,0,0,0,4.1878,R,1,08/02/2019 00:52,26.388,26.6799
4631,0,3,16,128336.7,3750.01002,0,0,0,4.1878,R,1,08/02/2019 00:52,26.3713,26.6799
4632,0,3,16,128366.7,3780.01002,0,0,0,4.188,R,1,08/02/2019 00:53,26.3547,26.7131
4633,0,3,16,128396.7,3810.01002,0,0,0,4.1878,R,1,08/02/2019 00:53,26.3713,26.7297
4634,0,3,16,128426.7,3840.01002,0,0,0,4.1878,R,1,08/02/2019 00:54,26.388,26.6799
4635,0,3,16,128456.7,3870.01002,0,0,0,4.1878,R,1,08/02/2019 00:54,26.3547,26.7131
4636,0,3,16,128486.7,3900.01002,0,0,0,4.188,R,1,08/02/2019 00:55,26.438,26.7131
4637,0,3,16,128516.7,3930.01002,0,0,0,4.188,R,1,08/02/2019 00:55,26.4046,26.6965
4638,0,3,16,128546.7,3960.01002,0,0,0,4.1877,R,1,08/02/2019 00:56,26.4046,26.6799
4639,0,3,16,128576.7,3990.01002,0,0,0,4.1878,R,1,08/02/2019 00:56,26.4046,26.6799
4640,0,3,16,128606.7,4020.01002,0,0,0,4.1877,R,1,08/02/2019 00:57,26.4213,26.6799
4641,0,3,16,128636.7,4050.01002,0,0,0,4.1877,R,1,08/02/2019 00:57,26.438,26.6965
4642,0,3,16,128666.7,4080.01002,0,0,0,4.1875,R,1,08/02/2019 00:58,26.438,26.7131
4643,0,3,16,128696.7,4110.01002,0,0,0,4.1875,R,1,08/02/2019 00:58,26.438,26.7131
4644,0,3,16,128726.7,4140.01002,0,0,0,4.1878,R,1,08/02/2019 00:59,26.438,26.7131
4645,0,3,16,128756.7,4170.01002,0,0,0,4.1874,R,1,08/02/2019 00:59,26.4546,26.6799
4646,0,3,16,128786.7,4200.01002,0,0,0,4.1874,R,1,08/02/2019 01:00,26.3713,26.6799
4647,0,3,16,128816.7,4230.01002,0,0,0,4.1874,R,1,08/02/2019 01:00,26.3713,26.6799
4648,0,3,16,128846.7,4260.01002,0,0,0,4.1875,R,1,08/02/2019 01:01,26.388,26.6799
4649,0,3,16,128876.7,4290.01002,0,0,0,4.1874,R,1,08/02/2019 01:01,26.4046,26.6965
4650,0,3,16,128906.7,4320.01002,0,0,0,4.1872,R,1,08/02/2019 01:02,26.4046,26.6965
4651,0,3,16,128936.7,4350.01002,0,0,0,4.1872,R,1,08/02/2019 01:02,26.4213,26.7131
4652,0,3,16,128966.7,4380.01002,0,0,0,4.1872,R,1,08/02/2019 01:03,26.4213,26.6965
4653,0,3,16,128996.7,4410.01002,0,0,0,4.1874,R,1,08/02/2019 01:03,26.4213,26.6965
4654,0,3,16,129026.7,4440.01002,0,0,0,4.1872,R,1,08/02/2019 01:04,26.438,26.6965
4655,0,3,16,129056.7,4470.01002,0,0,0,4.1874,R,1,08/02/2019 01:04,26.4213,26.7131
4656,0,3,16,129086.7,4500.01002,0,0,0,4.1871,R,1,08/02/2019 01:05,26.4213,26.6965
4657,0,3,16,129116.7,4530.01002,0,0,0,4.1872,R,1,08/02/2019 01:05,26.4213,26.6965
4658,0,3,16,129146.7,4560.01002,0,0,0,4.1872,R,1,08/02/2019 01:06,26.4046,26.6965
4659,0,3,16,129176.7,4590.01002,0,0,0,4.1874,R,1,08/02/2019 01:06,26.4046,26.6965
4660,0,3,16,129206.7,4620.01002,0,0,0,4.1871,R,1,08/02/2019 01:07,26.388,26.6799
4661,0,3,16,129236.7,4650.01002,0,0,0,4.1872,R,1,08/02/2019 01:07,26.3713,26.6633
4662,0,3,16,129266.7,4680.01002,0,0,0,4.1871,R,1,08/02/2019 01:08,26.3713,26.6467
4663,0,3,16,129296.7,4710.01002,0,0,0,4.1871,R,1,08/02/2019 01:08,26.3713,26.6965
4664,0,3,16,129326.7,4740.01002,0,0,0,4.1871,R,1,08/02/2019 01:09,26.3713,26.6467
4665,0,3,16,129356.7,4770.01002,0,0,0,4.1871,R,1,08/02/2019 01:09,26.3713,26.6799
4666,0,3,16,129386.7,4800.01002,0,0,0,4.1869,R,1,08/02/2019 01:10,26.438,26.6799
4667,0,3,16,129416.7,4830.01002,0,0,0,4.1869,R,1,08/02/2019 01:10,26.4046,26.6633
4668,0,3,16,129446.7,4860.01002,0,0,0,4.1871,R,1,08/02/2019 01:11,26.388,26.6633
4669,0,3,16,129476.7,4890.01002,0,0,0,4.1869,R,1,08/02/2019 01:11,26.4213,26.6799
4670,0,3,16,129506.7,4920.01002,0,0,0,4.1868,R,1,08/02/2019 01:12,26.4213,26.6799
4671,0,3,16,129536.7,4950.01002,0,0,0,4.1869,R,1,08/02/2019 01:12,26.438,26.6965
4672,0,3,16,129566.7,4980.01002,0,0,0,4.1868,R,1,08/02/2019 01:13,26.4046,26.6799
4673,0,3,16,129596.7,5010.01002,0,0,0,4.1868,R,1,08/02/2019 01:13,26.4213,26.6799
4674,0,3,16,129626.7,5040.01002,0,0,0,4.1868,R,1,08/02/2019 01:14,26.438,26.6799
4675,0,3,16,129656.7,5070.01002,0,0,0,4.1868,R,1,08/02/2019 01:14,26.438,26.6965
4676,0,3,16,129686.7,5100.01002,0,0,0,4.1868,R,1,08/02/2019 01:15,26.438,26.6965
4677,0,3,16,129716.7,5130.01002,0,0,0,4.1868,R,1,08/02/2019 01:15,26.4213,26.6965
4678,0,3,16,129746.7,5160.01002,0,0,0,4.1868,R,1,08/02/2019 01:16,26.388,26.6467
4679,0,3,16,129776.7,5190.01002,0,0,0,4.1868,R,1,08/02/2019 01:16,26.388,26.6467
4680,0,3,16,129806.7,5220.01002,0,0,0,4.1866,R,1,08/02/2019 01:17,26.4046,26.6467
4681,0,3,16,129836.7,5250.01002,0,0,0,4.1868,R,1,08/02/2019 01:17,26.4046,26.6799
4682,0,3,16,129866.7,5280.01002,0,0,0,4.1868,R,1,08/02/2019 01:18,26.4046,26.6799
4683,0,3,16,129896.7,5310.01002,0,0,0,4.1866,R,1,08/02/2019 01:18,26.3713,26.6467
4684,0,3,16,129926.7,5340.01002,0,0,0,4.1868,R,1,08/02/2019 01:19,26.3713,26.7131
4685,0,3,16,129956.7,5370.01002,0,0,0,4.1866,R,1,08/02/2019 01:19,26.3547,26.6965
4686,0,3,16,129986.7,5400.01002,0,0,0,4.1866,R,1,08/02/2019 01:20,26.3547,26.6965
4687,0,3,16,130016.7,5430.01002,0,0,0,4.1866,R,1,08/02/2019 01:20,26.3713,26.7131
4688,0,3,16,130046.7,5460.01002,0,0,0,4.1866,R,1,08/02/2019 01:21,26.388,26.7297
4689,0,3,16,130076.7,5490.01002,0,0,0,4.1865,R,1,08/02/2019 01:21,26.388,26.6633
4690,0,3,16,130106.7,5520.01002,0,0,0,4.1866,R,1,08/02/2019 01:22,26.4213,26.6965
4691,0,3,16,130136.7,5550.01002,0,0,0,4.1866,R,1,08/02/2019 01:22,26.438,26.6965
4692,0,3,16,130166.7,5580.01002,0,0,0,4.1865,R,1,08/02/2019 01:23,26.438,26.7131
4693,0,3,16,130196.7,5610.01002,0,0,0,4.1865,R,1,08/02/2019 01:23,26.4046,26.6799
4694,0,3,16,130226.7,5640.01002,0,0,0,4.1866,R,1,08/02/2019 01:24,26.4046,26.6799
4695,0,3,16,130256.7,5670.01002,0,0,0,4.1866,R,1,08/02/2019 01:24,26.4046,26.6799
4696,0,3,16,130286.7,5700.01002,0,0,0,4.1865,R,1,08/02/2019 01:25,26.4046,26.6965
4697,0,3,16,130316.7,5730.01002,0,0,0,4.1866,R,1,08/02/2019 01:25,26.4213,26.6965
4698,0,3,16,130346.7,5760.01002,0,0,0,4.1863,R,1,08/02/2019 01:26,26.4046,26.6799
4699,0,3,16,130376.7,5790.01002,0,0,0,4.1863,R,1,08/02/2019 01:26,26.4213,26.6965
4700,0,3,16,130406.7,5820.01002,0,0,0,4.1863,R,1,08/02/2019 01:27,26.3547,26.6467
4701,0,3,16,130436.7,5850.01002,0,0,0,4.1863,R,1,08/02/2019 01:27,26.3713,26.6467
4702,0,3,16,130466.7,5880.01002,0,0,0,4.1865,R,1,08/02/2019 01:28,26.3713,26.6633
4703,0,3,16,130496.7,5910.01002,0,0,0,4.1865,R,1,08/02/2019 01:28,26.388,26.6633
4704,0,3,16,130526.7,5940.01002,0,0,0,4.1863,R,1,08/02/2019 01:29,26.3713,26.6799
4705,0,3,16,130556.7,5970.01002,0,0,0,4.1863,R,1,08/02/2019 01:29,26.388,26.6633
4706,0,3,16,130586.7,6000.01002,0,0,0,4.1862,R,1,08/02/2019 01:30,26.388,26.6799
4707,0,3,16,130616.7,6030.01002,0,0,0,4.1863,R,1,08/02/2019 01:30,26.388,26.6965
4708,0,3,16,130646.7,6060.01002,0,0,0,4.1863,R,1,08/02/2019 01:31,26.4046,26.7131
4709,0,3,16,130676.7,6090.01002,0,0,0,4.186,R,1,08/02/2019 01:31,26.4046,26.6965
4710,0,3,16,130706.7,6120.01002,0,0,0,4.1862,R,1,08/02/2019 01:32,26.4046,26.6965
4711,0,3,16,130736.7,6150.01002,0,0,0,4.1862,R,1,08/02/2019 01:32,26.388,26.6633
4712,0,3,16,130766.7,6180.01002,0,0,0,4.186,R,1,08/02/2019 01:33,26.3713,26.6799
4713,0,3,16,130796.7,6210.01002,0,0,0,4.1862,R,1,08/02/2019 01:33,26.3713,26.6799
4714,0,3,16,130826.7,6240.01002,0,0,0,4.1862,R,1,08/02/2019 01:34,26.3713,26.6799
4715,0,3,16,130856.7,6270.01002,0,0,0,4.1862,R,1,08/02/2019 01:34,26.3547,26.6467
4716,0,3,16,130886.7,6300.01002,0,0,0,4.1862,R,1,08/02/2019 01:35,26.3214,26.6965
4717,0,3,16,130916.7,6330.01002,0,0,0,4.1862,R,1,08/02/2019 01:35,26.338,26.6467
4718,0,3,16,130946.7,6360.01002,0,0,0,4.186,R,1,08/02/2019 01:36,26.3547,26.6467
4719,0,3,16,130976.7,6390.01002,0,0,0,4.186,R,1,08/02/2019 01:36,26.3214,26.6965
4720,0,3,16,131006.7,6420.01002,0,0,0,4.186,R,1,08/02/2019 01:37,26.3214,26.6799
4721,0,3,16,131036.7,6450.01002,0,0,0,4.1862,R,1,08/02/2019 01:37,26.338,26.6799
4722,0,3,16,131066.7,6480.01002,0,0,0,4.186,R,1,08/02/2019 01:38,26.338,26.6301
4723,0,3,16,131096.7,6510.01002,0,0,0,4.1859,R,1,08/02/2019 01:38,26.338,26.6301
4724,0,3,16,131126.7,6540.01002,0,0,0,4.1859,R,1,08/02/2019 01:39,26.338,26.6965
4725,0,3,16,131156.7,6570.01002,0,0,0,4.186,R,1,08/02/2019 01:39,26.3547,26.6467
4726,0,3,16,131186.7,6600.01002,0,0,0,4.186,R,1,08/02/2019 01:40,26.338,26.6467
4727,0,3,16,131216.7,6630.01002,0,0,0,4.1859,R,1,08/02/2019 01:40,26.3547,26.6467
