Repository: klinders/BatteryPeck

# BatteryToolkit

a ModelingToolkit based battery pack inspired by PyBaMM

## How to run

Running a simulation can be as easy as

```julia
using ModelingToolkit
using BatteryPeck

@mtkbuild sys = SingleCellPack(config=(96,2), Qcell=78);

e = Experiment([
    PowerStep(11000, 500),
    RestStep(8*3600),
]*7)

@time sol = simulate(sys,e, saveat=1)
```

## Experiment

The experiment can be defined using steps like
```julia
Experiment([
    PowerStep(11000, 500),
    RestStep(8*3600),
    DriveStep("speed comparison/power.csv", 3600/2),
    RestStep(8*3600),
    DriveStep("speed comparison/power.csv", 3600/2),
    ChargeStep(0.8, 11000),
    RestStep(6*3600)
]*100)
```

File: data/Chen2020/LGM50_cell03.csv (part 12 of 15)
Ch. max. I,10.000 A,,,,,,,,,,,,,
DisCh. max. I,10.000 A,,,,,,,,,,,,,
,,,,,,,,,,,,,,
Rec,Cycle P,Cycle C,Step,Test Time [s],Step Time [s],Capacity [Ah],Energy [Wh],Current [A],Voltage [V],Md,ES,DPT Time,Temperature Cell [degC],Temperature Chamber [degC]
4728,0,3,16,131246.7,6660.01002,0,0,0,4.1857,R,1,08/02/2019 01:41,26.3547,26.6633
4729,0,3,16,131276.7,6690.01002,0,0,0,4.1859,R,1,08/02/2019 01:41,26.338,26.6467
4730,0,3,16,131306.7,6720.01002,0,0,0,4.1857,R,1,08/02/2019 01:42,26.3547,26.6633
4731,0,3,16,131336.7,6750.01002,0,0,0,4.1857,R,1,08/02/2019 01:42,26.3214,26.6467
4732,0,3,16,131366.7,6780.01002,0,0,0,4.1859,R,1,08/02/2019 01:43,26.3047,26.6965
4733,0,3,16,131396.7,6810.01002,0,0,0,4.1855,R,1,08/02/2019 01:43,26.388,26.6799
4734,0,3,16,131426.7,6840.01002,0,0,0,4.1857,R,1,08/02/2019 01:44,26.388,26.6633
4735,0,3,16,131456.7,6870.01002,0,0,0,4.1857,R,1,08/02/2019 01:44,26.4046,26.6965
4736,0,3,16,131486.7,6900.01002,0,0,0,4.1857,R,1,08/02/2019 01:45,26.338,26.6301
4737,0,3,16,131516.7,6930.01002,0,0,0,4.1857,R,1,08/02/2019 01:45,26.4213,26.7297
4738,0,3,16,131546.7,6960.01002,0,0,0,4.1855,R,1,08/02/2019 01:46,26.3547,26.6633
4739,0,3,16,131576.7,6990.01002,0,0,0,4.1855,R,1,08/02/2019 01:46,26.338,26.6633
4740,0,3,16,131606.7,7020.01002,0,0,0,4.1857,R,1,08/02/2019 01:47,26.3547,26.6633
4741,0,3,16,131636.7,7050.01002,0,0,0,4.1855,R,1,08/02/2019 01:47,26.3547,26.6799
4742,0,3,16,131666.7,7080.01002,0,0,0,4.1857,R,1,08/02/2019 01:48,26.3713,26.6799
4743,0,3,16,131696.7,7110.01002,0,0,0,4.1857,R,1,08/02/2019 01:48,26.3713,26.6799
4744,0,3,16,131726.7,7140.01002,0,0,0,4.1855,R,1,08/02/2019 01:49,26.3713,26.6965
4745,0,3,16,131756.7,7170.01002,0,0,0,4.1855,R,1,08/02/2019 01:49,26.3547,26.6965
4746,0,3,16,131786.69,7200,0,0,0,4.1854,R,129,08/02/2019 01:50,26.338,26.6965
4747,0,4,17,131786.72,0.03,0.00004141,0.00016712,5.00404,4.0346,D,0,08/02/2019 01:50,26.338,26.6965
4748,0,4,17,131787.06,0.37002,0.00051365,0.00206861,5.00008,4.0235,D,5,08/02/2019 01:50,26.338,26.6965
4749,0,4,17,131788.59,1.90002,0.00263867,0.0106054,5.00008,4.0128,D,5,08/02/2019 01:50,26.338,26.6965
4750,0,4,17,131791.56,4.87002,0.00676369,0.0271355,4.99992,4.0021,D,5,08/02/2019 01:50,26.338,26.6965
4751,0,4,17,131795.78,9.09,0.0126248,0.0505616,4.99992,3.9918,D,5,08/02/2019 01:50,26.3547,26.6965
4752,0,4,17,131801.2,14.50998,0.0201526,0.0805712,5.00008,3.9815,D,5,08/02/2019 01:50,26.3713,26.6965
4753,0,4,17,131808.08,21.39,0.0297082,0.118567,5.00008,3.9713,D,5,08/02/2019 01:50,26.4213,26.6799
4754,0,4,17,131816.52,29.83002,0.0414305,0.16506,4.99977,3.9612,D,5,08/02/2019 01:50,26.4713,26.6965
4755,0,4,17,131826.86,40.17,0.0557917,0.221875,5.00023,3.9512,D,5,08/02/2019 01:51,26.5545,26.7297
4756,0,4,17,131839.57,52.87998,0.0734445,0.291535,4.99977,3.9411,D,5,08/02/2019 01:51,26.6544,26.7629
4757,0,4,17,131855.97,69.28002,0.0962224,0.381185,5.00053,3.9309,D,5,08/02/2019 01:51,26.821,26.7629
4758,0,4,17,131876.71,90.01998,0.125028,0.494266,5.00008,3.9208,D,5,08/02/2019 01:51,27.0208,26.7463
4759,0,4,17,131904.31,117.61998,0.163362,0.644361,5.00038,3.9106,D,5,08/02/2019 01:52,27.3372,26.7463
4760,0,4,17,131934.31,147.61998,0.205028,0.807128,5.00008,3.902,D,1,08/02/2019 01:52,27.6369,26.7463
4761,0,4,17,131964.31,177.61998,0.246695,0.96958,4.99992,3.8956,D,1,08/02/2019 01:53,27.9366,26.7795
4762,0,4,17,131994.31,207.61998,0.288362,1.13177,4.99977,3.8897,D,1,08/02/2019 01:53,28.1864,26.7629
4763,0,4,17,132024.31,237.61998,0.330029,1.29373,5.00008,3.8842,D,1,08/02/2019 01:54,28.4529,26.7795
4764,0,4,17,132054.31,267.61998,0.371696,1.45547,5.00008,3.8791,D,1,08/02/2019 01:54,28.736,26.7961
4765,0,4,17,132084.31,297.61998,0.413363,1.617,5.00008,3.8743,D,1,08/02/2019 01:55,29.0024,26.8293
4766,0,4,17,132114.31,327.61998,0.455029,1.77833,4.99977,3.8695,D,1,08/02/2019 01:55,29.2355,26.8293
4767,0,4,17,132144.31,357.61998,0.496696,1.93946,4.99962,3.8648,D,1,08/02/2019 01:56,29.452,26.9123
4768,0,4,17,132174.31,387.61998,0.538363,2.10038,4.99992,3.8596,D,1,08/02/2019 01:56,29.7184,26.9123
4769,0,4,17,132204.31,417.61998,0.58003,2.2611,4.99992,3.8546,D,1,08/02/2019 01:57,30.0015,26.9123
4770,0,4,17,132234.31,447.61998,0.621697,2.4216,4.99992,3.8492,D,1,08/02/2019 01:57,30.2128,26.9455
4771,0,4,17,132264.31,477.61998,0.663363,2.58187,5.00008,3.8434,D,1,08/02/2019 01:58,30.424,26.9621
4772,0,4,17,132294.31,507.61998,0.70503,2.74189,5.00023,3.8373,D,1,08/02/2019 01:58,30.7166,26.9953
4773,0,4,17,132324.31,537.61998,0.746697,2.90164,4.99992,3.8305,D,1,08/02/2019 01:59,30.8953,27.0285
4774,0,4,17,132354.31,567.61998,0.788364,3.06111,5.00008,3.8233,D,1,08/02/2019 01:59,31.1879,27.0285
4775,0,4,17,132384.31,597.61998,0.830031,3.22025,5.00023,3.8155,D,1,08/02/2019 02:00,31.3016,27.0451
4776,0,4,17,132414.31,627.61998,0.871698,3.37906,5.00023,3.8071,D,1,08/02/2019 02:00,31.4967,27.0285
4777,0,4,17,132444.31,657.61998,0.913364,3.53751,4.99992,3.7983,D,1,08/02/2019 02:01,31.6754,27.0451
4778,0,4,17,132474.31,687.61998,0.955031,3.69559,5.00008,3.7891,D,1,08/02/2019 02:01,31.8379,27.0119
4779,0,4,17,132504.31,717.61998,0.996698,3.85327,4.99977,3.7795,D,1,08/02/2019 02:02,32.0655,27.0451
4780,0,4,17,132534.31,747.61998,1.03836,4.01055,5.00008,3.7699,D,1,08/02/2019 02:02,32.1305,27.0285
4781,0,4,17,132564.31,777.61998,1.08003,4.16742,5.00023,3.7601,D,1,08/02/2019 02:03,32.2442,27.0783
4782,0,4,17,132594.31,807.61998,1.1217,4.3239,4.99992,3.7507,D,1,08/02/2019 02:03,32.3743,27.0451
4783,0,4,17,132624.31,837.61998,1.16337,4.47998,5.00023,3.7411,D,1,08/02/2019 02:04,32.553,27.0451
4784,0,4,17,132654.31,867.61998,1.20503,4.63567,4.99992,3.7319,D,1,08/02/2019 02:04,32.7481,27.0617
4785,0,4,17,132684.31,897.61998,1.2467,4.79099,5.00038,3.7229,D,1,08/02/2019 02:05,32.8943,27.0949
4786,0,4,17,132714.31,927.61998,1.28837,4.94593,5.00023,3.7142,D,1,08/02/2019 02:05,33.0568,27.1115
4787,0,4,17,132744.31,957.61998,1.33003,5.10051,4.99992,3.7055,D,1,08/02/2019 02:06,33.2194,27.1115
4788,0,4,17,132774.31,987.61998,1.3717,5.25473,5.00008,3.6968,D,1,08/02/2019 02:06,33.1869,27.0783
4789,0,4,17,132804.31,1017.61998,1.41337,5.40861,4.99992,3.6889,D,1,08/02/2019 02:07,33.3494,27.0949
4790,0,4,17,132834.31,1047.61998,1.45503,5.56215,5.00008,3.6808,D,1,08/02/2019 02:07,33.4956,27.1115
4791,0,4,17,132864.31,1077.61998,1.4967,5.71535,4.99992,3.6724,D,1,08/02/2019 02:08,33.5281,27.1613
4792,0,4,17,132894.31,1107.61998,1.53837,5.86821,4.99977,3.6646,D,1,08/02/2019 02:08,33.7232,27.1447
4793,0,4,17,132924.31,1137.61998,1.58003,6.02073,5.00053,3.6564,D,1,08/02/2019 02:09,33.8532,27.1447
4794,0,4,17,132954.31,1167.61998,1.6217,6.17291,5.00023,3.6483,D,1,08/02/2019 02:09,33.9507,27.1613
4795,0,4,17,132984.31,1197.61998,1.66337,6.32475,5.00008,3.64,D,1,08/02/2019 02:10,34.032,27.1779
4796,0,4,17,133014.31,1227.61998,1.70503,6.47624,5.00053,3.6315,D,1,08/02/2019 02:10,34.1295,27.1613
4797,0,4,17,133044.31,1257.61998,1.7467,6.62738,4.99992,3.6229,D,1,08/02/2019 02:11,34.292,27.2111
4798,0,4,17,133074.31,1287.61998,1.78837,6.77816,4.99992,3.6144,D,1,08/02/2019 02:11,34.5033,27.2111
4799,0,4,17,133104.31,1317.61998,1.83003,6.92858,5.00023,3.6054,D,1,08/02/2019 02:12,34.4383,27.1945
4800,0,4,17,133134.31,1347.61998,1.8717,7.07863,5.00023,3.5966,D,1,08/02/2019 02:12,34.682,27.1945
4801,0,4,17,133164.31,1377.61998,1.91337,7.2283,5.00023,3.5875,D,1,08/02/2019 02:13,34.7633,27.2111
4802,0,4,17,133194.31,1407.61998,1.95503,7.3776,5.00008,3.5785,D,1,08/02/2019 02:13,34.8771,27.2277
4803,0,4,17,133224.31,1437.61998,1.9967,7.52651,5.00008,3.5689,D,1,08/02/2019 02:14,34.9583,27.2443
4804,0,4,17,133254.31,1467.61998,2.03837,7.67503,4.99962,3.5599,D,1,08/02/2019 02:14,35.0558,27.2443
4805,0,4,17,133284.31,1497.61998,2.08004,7.82316,5.00008,3.5502,D,1,08/02/2019 02:15,35.2508,27.2443
4806,0,4,17,133314.31,1527.61998,2.1217,7.9709,5.00023,3.5409,D,1,08/02/2019 02:15,35.3809,27.2609
4807,0,4,17,133344.31,1557.61998,2.16337,8.11824,4.99962,3.5315,D,1,08/02/2019 02:16,35.4296,27.2443
4808,0,4,17,133374.31,1587.61998,2.20504,8.26519,5.00023,3.5222,D,1,08/02/2019 02:16,35.5271,27.2443
4809,0,4,17,133404.31,1617.61998,2.2467,8.41176,5.00023,3.5128,D,1,08/02/2019 02:17,35.5434,27.2609
4810,0,4,17,133434.31,1647.61998,2.28837,8.55793,4.99992,3.5035,D,1,08/02/2019 02:17,35.6734,27.2277
4811,0,4,17,133464.31,1677.61998,2.33004,8.70373,5.00053,3.4945,D,1,08/02/2019 02:18,35.7384,27.2941
4812,0,4,17,133494.31,1707.61998,2.3717,8.84916,5.00008,3.4858,D,1,08/02/2019 02:18,35.9009,27.3107
4813,0,4,17,133524.31,1737.61998,2.41337,8.99422,4.99992,3.4771,D,1,08/02/2019 02:19,35.9822,27.3107
4814,0,4,17,133554.31,1767.61998,2.45504,9.13893,4.99977,3.4687,D,1,08/02/2019 02:19,36.1772,27.3439
4815,0,4,17,133584.31,1797.61998,2.4967,9.28329,4.99977,3.4606,D,1,08/02/2019 02:20,36.2097,27.3273
4816,0,4,17,133614.31,1827.61998,2.53837,9.42733,4.99977,3.453,D,1,08/02/2019 02:20,36.1447,27.3107
4817,0,4,17,133644.31,1857.61998,2.58004,9.57104,4.99916,3.4455,D,1,08/02/2019 02:21,36.2585,27.3107
4818,0,4,17,133674.31,1887.61998,2.6217,9.71445,4.99992,3.4382,D,1,08/02/2019 02:21,36.421,27.3273
4819,0,4,17,133704.31,1917.61998,2.66337,9.85756,4.99992,3.431,D,1,08/02/2019 02:22,36.486,27.3605
4820,0,4,17,133734.31,1947.61998,2.70504,10.0004,4.99992,3.4241,D,1,08/02/2019 02:22,36.5022,27.3439
4821,0,4,17,133764.31,1977.61998,2.7467,10.1429,4.99977,3.4179,D,1,08/02/2019 02:23,36.6323,27.3605
4822,0,4,17,133794.31,2007.61998,2.78837,10.2852,5.00008,3.4115,D,1,08/02/2019 02:23,36.551,27.3107
4823,0,4,17,133824.31,2037.61998,2.83004,10.4272,5.00023,3.4052,D,1,08/02/2019 02:24,36.5835,27.3605
4824,0,4,17,133854.31,2067.61998,2.87171,10.569,4.99992,3.3993,D,1,08/02/2019 02:24,36.7298,27.3439
4825,0,4,17,133884.31,2097.61998,2.91337,10.7105,4.99977,3.3931,D,1,08/02/2019 02:25,36.7948,27.3273
4826,0,4,17,133914.31,2127.61998,2.95504,10.8518,4.99992,3.3875,D,1,08/02/2019 02:25,36.8435,27.4269
4827,0,4,17,133944.31,2157.61998,2.99671,10.9928,5.00008,3.3816,D,1,08/02/2019 02:26,36.8273,27.4269
4828,0,4,17,133974.31,2187.61998,3.03837,11.1336,4.99992,3.3759,D,1,08/02/2019 02:26,37.0711,27.3937
4829,0,4,17,134004.31,2217.61998,3.08004,11.2741,5.00038,3.3704,D,1,08/02/2019 02:27,37.1198,27.4103
4830,0,4,17,134034.31,2247.61998,3.12171,11.4144,4.99992,3.3648,D,1,08/02/2019 02:27,37.1198,27.4269
4831,0,4,17,134064.31,2277.61998,3.16337,11.5545,5.00023,3.3591,D,1,08/02/2019 02:28,37.2661,27.4269
4832,0,4,17,134094.31,2307.61998,3.20504,11.6944,5.00023,3.3535,D,1,08/02/2019 02:28,37.2173,27.4103
4833,0,4,17,134124.31,2337.61998,3.24671,11.834,5.00038,3.348,D,1,08/02/2019 02:29,37.3473,27.4103
4834,0,4,17,134154.31,2367.61998,3.28837,11.9734,5.00008,3.3422,D,1,08/02/2019 02:29,37.3636,27.4269
4835,0,4,17,134184.31,2397.61998,3.33004,12.1125,5.00023,3.3365,D,1,08/02/2019 02:30,37.4286,27.3771
4836,0,4,17,134214.31,2427.61998,3.37171,12.2514,5.00023,3.3306,D,1,08/02/2019 02:30,37.4774,27.3771
4837,0,4,17,134244.31,2457.61998,3.41337,12.3901,4.99992,3.3246,D,1,08/02/2019 02:31,37.4449,27.4103
4838,0,4,17,134274.31,2487.61998,3.45504,12.5285,4.99992,3.3185,D,1,08/02/2019 02:31,37.6561,27.3937
4839,0,4,17,134304.31,2517.61998,3.49671,12.6666,5.00053,3.3126,D,1,08/02/2019 02:32,37.5911,27.4269
4840,0,4,17,134334.31,2547.61998,3.53837,12.8045,5.00023,3.306,D,1,08/02/2019 02:32,37.7536,27.4435
4841,0,4,17,134364.31,2577.61998,3.58004,12.9422,5.00023,3.2996,D,1,08/02/2019 02:33,37.7861,27.4269
4842,0,4,17,134394.31,2607.61998,3.62171,13.0795,5.00023,3.293,D,1,08/02/2019 02:33,37.9162,27.4435
4843,0,4,17,134424.31,2637.61998,3.66337,13.2166,4.99992,3.286,D,1,08/02/2019 02:34,38.0299,27.4269
4844,0,4,17,134454.31,2667.61998,3.70504,13.3534,4.99992,3.2792,D,1,08/02/2019 02:34,38.1112,27.4269
4845,0,4,17,134484.31,2697.61998,3.74671,13.4898,4.99977,3.2718,D,1,08/02/2019 02:35,38.1924,27.4269
4846,0,4,17,134514.31,2727.61998,3.78838,13.626,5.00023,3.2641,D,1,08/02/2019 02:35,38.29,27.4269
4847,0,4,17,134544.31,2757.61998,3.83004,13.7619,5.00008,3.2566,D,1,08/02/2019 02:36,38.29,27.4601
4848,0,4,17,134574.31,2787.61998,3.87171,13.8974,5.00008,3.2479,D,1,08/02/2019 02:36,38.4037,27.4435
4849,0,4,17,134604.31,2817.61998,3.91338,14.0325,5.00008,3.2396,D,1,08/02/2019 02:37,38.4525,27.4435
4850,0,4,17,134634.31,2847.61998,3.95504,14.1673,5.00008,3.2309,D,1,08/02/2019 02:37,38.6475,27.4767
4851,0,4,17,134664.31,2877.61998,3.99671,14.3018,4.99977,3.2218,D,1,08/02/2019 02:38,38.6637,27.4435
4852,0,4,17,134694.31,2907.61998,4.03838,14.4358,5.00008,3.212,D,1,08/02/2019 02:38,38.7938,27.4435
4853,0,4,17,134724.24,2937.55002,4.07995,14.5691,5.00023,3.202,D,5,08/02/2019 02:39,38.7938,27.4601
4854,0,4,17,134752.28,2965.59,4.11889,14.6936,4.99992,3.1919,D,5,08/02/2019 02:39,38.8913,27.4767
4855,0,4,17,134778.65,2991.96,4.15552,14.8104,5.00038,3.1818,D,5,08/02/2019 02:40,39.0538,27.4435
4856,0,4,17,134804.6,3017.91,4.19156,14.9249,4.99992,3.1717,D,5,08/02/2019 02:40,39.0538,27.4435
4857,0,4,17,134828.5,3041.80998,4.22475,15.03,5.00008,3.1615,D,5,08/02/2019 02:41,39.0863,27.4435
4858,0,4,17,134851.13,3064.44,4.25618,15.1292,4.99992,3.1514,D,5,08/02/2019 02:41,39.1838,27.4435
4859,0,4,17,134872.34,3085.65,4.28564,15.2219,5.00023,3.1414,D,5,08/02/2019 02:41,39.2488,27.4767
4860,0,4,17,134892.37,3105.67998,4.31346,15.3091,4.99962,3.1313,D,5,08/02/2019 02:42,39.2488,27.4435
4861,0,4,17,134910.96,3124.27002,4.33928,15.3899,5.00023,3.1212,D,5,08/02/2019 02:42,39.3301,27.4435
4862,0,4,17,134928.65,3141.96,4.36385,15.4664,5.00038,3.1112,D,5,08/02/2019 02:42,39.3301,27.5265
4863,0,4,17,134944.63,3157.93998,4.38604,15.5354,4.99962,3.1011,D,5,08/02/2019 02:42,39.4763,27.5265
4864,0,4,17,134959.99,3173.29998,4.40738,15.6014,4.99992,3.0909,D,5,08/02/2019 02:43,39.5576,27.5099
4865,0,4,17,134974.31,3187.62,4.42727,15.6628,4.99962,3.0806,D,5,08/02/2019 02:43,39.7039,27.5099
4866,0,4,17,134988,3201.31002,4.44628,15.7213,4.99962,3.0704,D,5,08/02/2019 02:43,39.6551,27.5265
4867,0,4,17,135000.92,3214.23,4.46423,15.7763,5.00008,3.0603,D,5,08/02/2019 02:43,39.7364,27.5099
4868,0,4,17,135013.13,3226.44,4.48118,15.8281,5.00008,3.0501,D,5,08/02/2019 02:44,39.8826,27.4933
4869,0,4,17,135025.02,3238.33002,4.4977,15.8784,4.99977,3.0401,D,5,08/02/2019 02:44,39.9151,27.5099
4870,0,4,17,135035.89,3249.19998,4.51279,15.9242,5.00008,3.03,D,5,08/02/2019 02:44,39.9639,27.5099
4871,0,4,17,135046.52,3259.83,4.52756,15.9689,4.99962,3.0199,D,5,08/02/2019 02:44,40.0284,27.5597
4872,0,4,17,135056.8,3270.10998,4.54184,16.0119,4.99992,3.0097,D,5,08/02/2019 02:44,39.9801,27.5763
4873,0,4,17,135067.16,3280.47,4.55623,16.0552,4.99947,2.9995,D,5,08/02/2019 02:45,40.0603,27.5597
4874,0,4,17,135076.8,3290.11002,4.56961,16.0952,5.00023,2.9892,D,5,08/02/2019 02:45,40.0762,27.5763
4875,0,4,17,135086.39,3299.7,4.58293,16.135,4.99962,2.9792,D,5,08/02/2019 02:45,40.2356,27.5597
4876,0,4,17,135095.65,3308.95998,4.5958,16.1733,4.99977,2.9691,D,5,08/02/2019 02:45,40.2197,27.5763
4877,0,4,17,135104.78,3318.09,4.60848,16.2108,4.99962,2.959,D,5,08/02/2019 02:45,40.3313,27.5763
4878,0,4,17,135113.81,3327.12,4.62102,16.2479,5.00008,2.949,D,5,08/02/2019 02:45,40.411,27.5597
4879,0,4,17,135122.87,3336.18,4.6336,16.2849,4.99992,2.9389,D,5,08/02/2019 02:45,40.4589,27.5597
4880,0,4,17,135131.78,3345.09,4.64598,16.3212,5.00008,2.9287,D,5,08/02/2019 02:46,40.4908,27.5763
4881,0,4,17,135140.64,3353.95002,4.65828,16.3572,4.99977,2.9186,D,5,08/02/2019 02:46,40.5227,27.5929
4882,0,4,17,135149.25,3362.56002,4.67024,16.3921,4.99992,2.9085,D,5,08/02/2019 02:46,40.5227,27.5763
4883,0,4,17,135157.81,3371.11998,4.68213,16.4266,4.99977,2.8983,D,5,08/02/2019 02:46,40.5864,27.5763
4884,0,4,17,135166.18,3379.48998,4.69375,16.4602,5.00008,2.8881,D,5,08/02/2019 02:46,40.6662,27.5929
4885,0,4,17,135174.71,3388.02,4.7056,16.4944,5.00008,2.878,D,5,08/02/2019 02:46,40.6981,27.5763
4886,0,4,17,135182.83,3396.13998,4.71688,16.5268,4.99947,2.8678,D,5,08/02/2019 02:46,40.6981,27.5763
4887,0,4,17,135190.8,3404.11002,4.72795,16.5585,4.99977,2.8577,D,5,08/02/2019 02:47,40.6502,27.5763
4888,0,4,17,135198.51,3411.82002,4.73866,16.589,4.99992,2.8475,D,5,08/02/2019 02:47,40.6343,27.5929
4889,0,4,17,135205.96,3419.26998,4.749,16.6184,5.00023,2.8374,D,5,08/02/2019 02:47,40.6502,27.5929
4890,0,4,17,135213.15,3426.46002,4.75899,16.6467,4.99992,2.8272,D,5,08/02/2019 02:47,40.7299,27.6095
4891,0,4,17,135220.32,3433.63002,4.76895,16.6748,4.99962,2.8171,D,5,08/02/2019 02:47,40.8575,27.6095
4892,0,4,17,135226.94,3440.25,4.77814,16.7007,5.00023,2.8067,D,5,08/02/2019 02:47,40.9053,27.6095
4893,0,4,17,135233.55,3446.86002,4.78732,16.7264,5.00008,2.7965,D,5,08/02/2019 02:47,40.9532,27.5929
4894,0,4,17,135239.72,3453.03,4.79589,16.7503,5.00023,2.7864,D,5,08/02/2019 02:47,41.0329,27.6095
4895,0,4,17,135245.53,3458.83998,4.80396,16.7727,4.99977,2.7764,D,5,08/02/2019 02:47,40.9691,27.6095
4896,0,4,17,135251.28,3464.59002,4.81195,16.7949,5.00008,2.7663,D,5,08/02/2019 02:48,40.9532,27.6095
4897,0,4,17,135256.73,3470.04,4.81952,16.8158,4.99977,2.7562,D,5,08/02/2019 02:48,41.0648,27.6095
4898,0,4,17,135261.91,3475.21998,4.82671,16.8356,4.99992,2.7462,D,5,08/02/2019 02:48,41.0967,27.6095
4899,0,4,17,135266.88,3480.19002,4.83362,16.8545,5.00008,2.7361,D,5,08/02/2019 02:48,41.1286,27.5929
4900,0,4,17,135271.71,3485.02002,4.84032,16.8728,4.99992,2.7257,D,5,08/02/2019 02:48,41.2243,27.5763
4901,0,4,17,135276.38,3489.69,4.84681,16.8905,5.00023,2.7156,D,5,08/02/2019 02:48,41.2721,27.5763
4902,0,4,17,135280.81,3494.11998,4.85296,16.9071,4.99992,2.7056,D,5,08/02/2019 02:48,41.3199,27.5597
4903,0,4,17,135285.03,3498.34002,4.85882,16.923,5.00053,2.6952,D,5,08/02/2019 02:48,41.3518,27.5597
4904,0,4,17,135289.17,3502.48002,4.86457,16.9384,5.00038,2.6851,D,5,08/02/2019 02:48,41.3678,27.5763
4905,0,4,17,135293.09,3506.4,4.87002,16.953,4.99992,2.6749,D,5,08/02/2019 02:48,41.3997,27.5597
4906,0,4,17,135296.83,3510.13998,4.87521,16.9669,4.99977,2.6648,D,5,08/02/2019 02:48,41.4475,27.5763
4907,0,4,17,135300.37,3513.67998,4.88013,16.98,4.99992,2.6546,D,5,08/02/2019 02:48,41.4794,27.5763
4908,0,4,17,135303.87,3517.18002,4.88499,16.9929,4.99992,2.6444,D,5,08/02/2019 02:48,41.5113,27.5763
4909,0,4,17,135307.28,3520.59,4.88973,17.0054,5.00023,2.634,D,5,08/02/2019 02:49,41.5432,27.5763
4910,0,4,17,135310.47,3523.78002,4.89416,17.017,5.00008,2.6238,D,5,08/02/2019 02:49,41.5591,27.5763
4911,0,4,17,135313.51,3526.81998,4.89838,17.0281,5.00008,2.6134,D,5,08/02/2019 02:49,41.5751,27.5763
4912,0,4,17,135316.52,3529.83,4.90256,17.039,4.99992,2.6029,D,5,08/02/2019 02:49,41.591,27.5763
4913,0,4,17,135319.38,3532.69002,4.90653,17.0493,4.99992,2.5925,D,5,08/02/2019 02:49,41.6229,27.5763
4914,0,4,17,135322.02,3535.33002,4.9102,17.0588,4.99992,2.5821,D,5,08/02/2019 02:49,41.6388,27.5763
4915,0,4,17,135324.62,3537.93,4.91381,17.0681,5.00008,2.5718,D,5,08/02/2019 02:49,41.6388,27.5763
4916,0,4,17,135327.17,3540.48,4.91735,17.0772,5.00038,2.5611,D,5,08/02/2019 02:49,41.6229,27.5763
4917,0,4,17,135329.57,3542.88,4.92069,17.0857,5.00038,2.5505,D,5,08/02/2019 02:49,41.6548,27.5763
4918,0,4,17,135331.84,3545.14998,4.92384,17.0937,4.99962,2.5402,D,5,08/02/2019 02:49,41.6867,27.5763
4919,0,4,17,135333.99,3547.30002,4.92682,17.1013,5.00023,2.5298,D,5,08/02/2019 02:49,41.7504,27.5763
4920,0,4,17,135336.09,3549.40002,4.92974,17.1086,5.00008,2.5194,D,5,08/02/2019 02:49,41.7983,27.5763
4921,0,4,17,135338.07,3551.38002,4.93249,17.1156,5.00008,2.5089,D,5,08/02/2019 02:49,41.8461,27.5597
4922,0,4,17,135339.67,3552.97998,4.93471,17.1211,5.00008,2.5,D,133,08/02/2019 02:49,41.8621,27.5597
4923,0,4,18,135339.68,0.01002,0,0,0,2.6438,R,0,08/02/2019 02:49,41.8621,27.5597
4924,0,4,18,135339.84,0.16998,0,0,0,2.6842,R,5,08/02/2019 02:49,41.8621,27.5597
4925,0,4,18,135340,0.33,0,0,0,2.7019,R,5,08/02/2019 02:49,41.878,27.5597
4926,0,4,18,135340.24,0.57,0,0,0,2.7161,R,5,08/02/2019 02:49,41.878,27.5597
4927,0,4,18,135340.61,0.94002,0,0,0,2.7288,R,5,08/02/2019 02:49,41.878,27.5597
4928,0,4,18,135341.17,1.5,0,0,0,2.7401,R,5,08/02/2019 02:49,41.894,27.5597
4929,0,4,18,135341.93,2.26002,0,0,0,2.751,R,5,08/02/2019 02:49,41.9099,27.5597
4930,0,4,18,135342.98,3.31002,0,0,0,2.762,R,5,08/02/2019 02:49,41.9258,27.5597
4931,0,4,18,135344.34,4.66998,0,0,0,2.7726,R,5,08/02/2019 02:49,41.9577,27.5597
4932,0,4,18,135346.08,6.40998,0,0,0,2.7832,R,5,08/02/2019 02:49,41.9896,27.5597
4933,0,4,18,135348.25,8.58,0,0,0,2.7935,R,5,08/02/2019 02:49,42.0375,27.5597
4934,0,4,18,135350.9,11.23002,0,0,0,2.8037,R,5,08/02/2019 02:49,42.0694,27.5597
4935,0,4,18,135354.22,14.55,0,0,0,2.8139,R,5,08/02/2019 02:49,42.0694,27.5597
4936,0,4,18,135358.48,18.81,0,0,0,2.8241,R,5,08/02/2019 02:49,42.0215,27.5597
4937,0,4,18,135364.06,24.39,0,0,0,2.8344,R,5,08/02/2019 02:49,41.9577,27.5597
4938,0,4,18,135371.17,31.5,0,0,0,2.8446,R,5,08/02/2019 02:50,41.8302,27.5597
4939,0,4,18,135380.89,41.22,0,0,0,2.8548,R,5,08/02/2019 02:50,41.7504,27.5597
4940,0,4,18,135394.66,54.99,0,0,0,2.865,R,5,08/02/2019 02:50,41.5751,27.5597
4941,0,4,18,135414.42,74.74998,0,0,0,2.8751,R,5,08/02/2019 02:50,41.304,27.5763
4942,0,4,18,135444.38,104.71002,0,0,0,2.8852,R,5,08/02/2019 02:51,40.8735,27.5265
4943,0,4,18,135474.38,134.71002,0,0,0,2.8925,R,1,08/02/2019 02:51,40.3632,27.5431
4944,0,4,18,135504.38,164.71002,0,0,0,2.8981,R,1,08/02/2019 02:52,39.7526,27.5099
4945,0,4,18,135534.38,194.71002,0,0,0,2.903,R,1,08/02/2019 02:52,39.3626,27.4933
4946,0,4,18,135564.38,224.71002,0,0,0,2.907,R,1,08/02/2019 02:53,38.9563,27.4269
4947,0,4,18,135594.38,254.71002,0,0,0,2.9108,R,1,08/02/2019 02:53,38.6475,27.4435
4948,0,4,18,135624.38,284.71002,0,0,0,2.9142,R,1,08/02/2019 02:54,38.1437,27.3771
4949,0,4,18,135654.38,314.71002,0,0,0,2.9171,R,1,08/02/2019 02:54,37.7374,27.4435
4950,0,4,18,135684.38,344.71002,0,0,0,2.9198,R,1,08/02/2019 02:55,37.3636,27.3439
4951,0,4,18,135714.38,374.71002,0,0,0,2.9223,R,1,08/02/2019 02:55,37.1523,27.3439
4952,0,4,18,135744.38,404.71002,0,0,0,2.9247,R,1,08/02/2019 02:56,36.811,27.3439
4953,0,4,18,135774.38,434.71002,0,0,0,2.9268,R,1,08/02/2019 02:56,36.3885,27.3107
4954,0,4,18,135804.38,464.71002,0,0,0,2.929,R,1,08/02/2019 02:57,36.1122,27.3107
4955,0,4,18,135834.38,494.71002,0,0,0,2.9308,R,1,08/02/2019 02:57,35.8197,27.2775
4956,0,4,18,135864.38,524.71002,0,0,0,2.9323,R,1,08/02/2019 02:58,35.4784,27.2941
4957,0,4,18,135894.38,554.71002,0,0,0,2.9343,R,1,08/02/2019 02:58,35.1533,27.2941
4958,0,4,18,135924.38,584.71002,0,0,0,2.936,R,1,08/02/2019 02:59,34.8933,27.2775
4959,0,4,18,135954.38,614.71002,0,0,0,2.9374,R,1,08/02/2019 02:59,34.6008,27.2775
4960,0,4,18,135984.38,644.71002,0,0,0,2.939,R,1,08/02/2019 03:00,34.3245,27.2609
4961,0,4,18,136014.38,674.71002,0,0,0,2.9407,R,1,08/02/2019 03:00,34.0482,27.2443
4962,0,4,18,136044.38,704.71002,0,0,0,2.9419,R,1,08/02/2019 03:01,33.8207,27.2111
4963,0,4,18,136074.38,734.71002,0,0,0,2.9433,R,1,08/02/2019 03:01,33.6094,27.1945
4964,0,4,18,136104.38,764.71002,0,0,0,2.9445,R,1,08/02/2019 03:02,33.2844,27.1779
4965,0,4,18,136134.38,794.71002,0,0,0,2.9458,R,1,08/02/2019 03:02,33.1056,27.1779
4966,0,4,18,136164.38,824.71002,0,0,0,2.9468,R,1,08/02/2019 03:03,32.8456,27.1613
4967,0,4,18,136194.38,854.71002,0,0,0,2.948,R,1,08/02/2019 03:03,32.7318,27.1447
4968,0,4,18,136224.38,884.71002,0,0,0,2.9491,R,1,08/02/2019 03:04,32.423,27.1613
4969,0,4,18,136254.38,914.71002,0,0,0,2.95,R,1,08/02/2019 03:04,32.2768,27.1281
4970,0,4,18,136284.38,944.71002,0,0,0,2.9512,R,1,08/02/2019 03:05,32.0817,27.0949
4971,0,4,18,136314.38,974.71002,0,0,0,2.9522,R,1,08/02/2019 03:05,31.8867,27.1281
4972,0,4,18,136344.38,1004.71002,0,0,0,2.9532,R,1,08/02/2019 03:06,31.6917,27.1281
4973,0,4,18,136374.38,1034.71002,0,0,0,2.9543,R,1,08/02/2019 03:06,31.5617,27.0451
4974,0,4,18,136404.38,1064.71002,0,0,0,2.9549,R,1,08/02/2019 03:07,31.3504,27.0451
4975,0,4,18,136434.38,1094.71002,0,0,0,2.956,R,1,08/02/2019 03:07,31.2366,27.0617
4976,0,4,18,136464.38,1124.71002,0,0,0,2.9567,R,1,08/02/2019 03:08,31.0579,27.0451
4977,0,4,18,136494.38,1154.71002,0,0,0,2.9577,R,1,08/02/2019 03:08,30.8628,27.0451
4978,0,4,18,136524.38,1184.71002,0,0,0,2.9584,R,1,08/02/2019 03:09,30.7653,27.0119
4979,0,4,18,136554.38,1214.71002,0,0,0,2.9592,R,1,08/02/2019 03:09,30.6191,27.0285
4980,0,4,18,136584.38,1244.71002,0,0,0,2.9601,R,1,08/02/2019 03:10,30.5053,27.0119
4981,0,4,18,136614.38,1274.71002,0,0,0,2.9607,R,1,08/02/2019 03:10,30.3753,26.9953
4982,0,4,18,136644.38,1304.71002,0,0,0,2.9613,R,1,08/02/2019 03:11,30.2615,27.0119
4983,0,4,18,136674.38,1334.71002,0,0,0,2.9622,R,1,08/02/2019 03:11,30.0827,26.9953
4984,0,4,18,136704.38,1364.71002,0,0,0,2.9628,R,1,08/02/2019 03:12,29.9849,26.9953
4985,0,4,18,136734.38,1394.71002,0,0,0,2.9636,R,1,08/02/2019 03:12,29.8683,26.9953
4986,0,4,18,136764.38,1424.71002,0,0,0,2.9642,R,1,08/02/2019 03:13,29.7684,27.0119
4987,0,4,18,136794.38,1454.71002,0,0,0,2.9648,R,1,08/02/2019 03:13,29.6685,26.9953
4988,0,4,18,136824.38,1484.71002,0,0,0,2.9654,R,1,08/02/2019 03:14,29.5519,26.9953
4989,0,4,18,136854.38,1514.71002,0,0,0,2.9662,R,1,08/02/2019 03:14,29.4687,26.9787
4990,0,4,18,136884.38,1544.71002,0,0,0,2.967,R,1,08/02/2019 03:15,29.3354,26.9621
4991,0,4,18,136914.38,1574.71002,0,0,0,2.9676,R,1,08/02/2019 03:15,29.2355,26.9621
4992,0,4,18,136944.38,1604.71002,0,0,0,2.968,R,1,08/02/2019 03:16,29.1356,26.9455
4993,0,4,18,136974.38,1634.71002,0,0,0,2.9686,R,1,08/02/2019 03:16,29.0523,26.9455
4994,0,4,18,137004.38,1664.71002,0,0,0,2.9693,R,1,08/02/2019 03:17,28.9691,26.9455
4995,0,4,18,137034.38,1694.71002,0,0,0,2.9697,R,1,08/02/2019 03:17,28.8692,26.9289
4996,0,4,18,137064.38,1724.71002,0,0,0,2.9703,R,1,08/02/2019 03:18,28.7859,26.9123
4997,0,4,18,137094.38,1754.71002,0,0,0,2.9708,R,1,08/02/2019 03:18,28.7027,26.9123
4998,0,4,18,137124.38,1784.71002,0,0,0,2.9715,R,1,08/02/2019 03:19,28.636,26.9123
4999,0,4,18,137154.38,1814.71002,0,0,0,2.9718,R,1,08/02/2019 03:19,28.5861,26.9123
5000,0,4,18,137184.38,1844.71002,0,0,0,2.9725,R,1,08/02/2019 03:20,28.5361,26.9289
5001,0,4,18,137214.38,1874.71002,0,0,0,2.9731,R,1,08/02/2019 03:20,28.4529,26.9289
5002,0,4,18,137244.38,1904.71002,0,0,0,2.9735,R,1,08/02/2019 03:21,28.353,26.8957
5003,0,4,18,137274.38,1934.71002,0,0,0,2.9741,R,1,08/02/2019 03:21,28.303,26.8791
5004,0,4,18,137304.38,1964.71002,0,0,0,2.9744,R,1,08/02/2019 03:22,28.2364,26.8957
5005,0,4,18,137334.38,1994.71002,0,0,0,2.9749,R,1,08/02/2019 03:22,28.1864,26.8791
5006,0,4,18,137364.38,2024.71002,0,0,0,2.9754,R,1,08/02/2019 03:23,28.1198,26.8625
5007,0,4,18,137394.38,2054.71002,0,0,0,2.9758,R,1,08/02/2019 03:23,28.0699,26.8625
5008,0,4,18,137424.38,2084.71002,0,0,0,2.9763,R,1,08/02/2019 03:24,27.9866,26.8459
5009,0,4,18,137454.38,2114.71002,0,0,0,2.9769,R,1,08/02/2019 03:24,27.9533,26.8127
5010,0,4,18,137484.38,2144.71002,0,0,0,2.9772,R,1,08/02/2019 03:25,27.9033,26.8293
5011,0,4,18,137514.38,2174.71002,0,0,0,2.9778,R,1,08/02/2019 03:25,27.87,26.8293
5012,0,4,18,137544.38,2204.71002,0,0,0,2.9783,R,1,08/02/2019 03:26,27.7868,26.7961
5013,0,4,18,137574.38,2234.71002,0,0,0,2.9784,R,1,08/02/2019 03:26,27.7035,26.7795
5014,0,4,18,137604.38,2264.71002,0,0,0,2.9789,R,1,08/02/2019 03:27,27.6702,26.8459
5015,0,4,18,137634.38,2294.71002,0,0,0,2.9795,R,1,08/02/2019 03:27,27.6203,26.7629
5016,0,4,18,137664.38,2324.71002,0,0,0,2.9799,R,1,08/02/2019 03:28,27.6203,26.7629
5017,0,4,18,137694.38,2354.71002,0,0,0,2.9799,R,1,08/02/2019 03:28,27.5703,26.7795
5018,0,4,18,137724.38,2384.71002,0,0,0,2.9805,R,1,08/02/2019 03:29,27.5037,26.7629
5019,0,4,18,137754.38,2414.71002,0,0,0,2.9808,R,1,08/02/2019 03:29,27.487,26.7463
5020,0,4,18,137784.38,2444.71002,0,0,0,2.9812,R,1,08/02/2019 03:30,27.4371,26.7463
5021,0,4,18,137814.38,2474.71002,0,0,0,2.9818,R,1,08/02/2019 03:30,27.4204,26.7629
5022,0,4,18,137844.38,2504.71002,0,0,0,2.9821,R,1,08/02/2019 03:31,27.3871,26.7629
5023,0,4,18,137874.38,2534.71002,0,0,0,2.9822,R,1,08/02/2019 03:31,27.3705,26.7795
5024,0,4,18,137904.38,2564.71002,0,0,0,2.983,R,1,08/02/2019 03:32,27.3705,26.7131
5025,0,4,18,137934.38,2594.71002,0,0,0,2.983,R,1,08/02/2019 03:32,27.2539,26.7131
5026,0,4,18,137964.38,2624.71002,0,0,0,2.9834,R,1,08/02/2019 03:33,27.2206,26.7131
5027,0,4,18,137994.38,2654.71002,0,0,0,2.9837,R,1,08/02/2019 03:33,27.2206,26.7297
5028,0,4,18,138024.38,2684.71002,0,0,0,2.9842,R,1,08/02/2019 03:34,27.2206,26.7297
5029,0,4,18,138054.38,2714.71002,0,0,0,2.9845,R,1,08/02/2019 03:34,27.1706,26.7297
5030,0,4,18,138084.38,2744.71002,0,0,0,2.985,R,1,08/02/2019 03:35,27.1373,26.7297
5031,0,4,18,138114.38,2774.71002,0,0,0,2.9851,R,1,08/02/2019 03:35,27.1207,26.7131
5032,0,4,18,138144.38,2804.71002,0,0,0,2.9856,R,1,08/02/2019 03:36,27.0874,26.7297
5033,0,4,18,138174.38,2834.71002,0,0,0,2.9859,R,1,08/02/2019 03:36,27.0874,26.7463
5034,0,4,18,138204.38,2864.71002,0,0,0,2.9862,R,1,08/02/2019 03:37,27.0707,26.7463
5035,0,4,18,138234.38,2894.71002,0,0,0,2.9863,R,1,08/02/2019 03:37,27.0874,26.7131
5036,0,4,18,138264.38,2924.71002,0,0,0,2.9868,R,1,08/02/2019 03:38,26.9875,26.7297
5037,0,4,18,138294.38,2954.71002,0,0,0,2.987,R,1,08/02/2019 03:38,26.9708,26.7463
5038,0,4,18,138324.38,2984.71002,0,0,0,2.9874,R,1,08/02/2019 03:39,26.9542,26.7463
5039,0,4,18,138354.38,3014.71002,0,0,0,2.9877,R,1,08/02/2019 03:39,26.9375,26.7463
5040,0,4,18,138384.38,3044.71002,0,0,0,2.9883,R,1,08/02/2019 03:40,26.9209,26.7463
5041,0,4,18,138414.38,3074.71002,0,0,0,2.9886,R,1,08/02/2019 03:40,26.9042,26.7463
5042,0,4,18,138444.38,3104.71002,0,0,0,2.9888,R,1,08/02/2019 03:41,26.8876,26.7463
5043,0,4,18,138474.38,3134.71002,0,0,0,2.9891,R,1,08/02/2019 03:41,26.8876,26.7629
5044,0,4,18,138504.38,3164.71002,0,0,0,2.9894,R,1,08/02/2019 03:42,26.8543,26.7463
5045,0,4,18,138534.38,3194.71002,0,0,0,2.9895,R,1,08/02/2019 03:42,26.821,26.7463
5046,0,4,18,138564.38,3224.71002,0,0,0,2.9897,R,1,08/02/2019 03:43,26.8043,26.7297
5047,0,4,18,138594.38,3254.71002,0,0,0,2.99,R,1,08/02/2019 03:43,26.7543,26.7629
5048,0,4,18,138624.38,3284.71002,0,0,0,2.9905,R,1,08/02/2019 03:44,26.7543,26.7629
5049,0,4,18,138654.38,3314.71002,0,0,0,2.9905,R,1,08/02/2019 03:44,26.721,26.7629
5050,0,4,18,138684.38,3344.71002,0,0,0,2.9911,R,1,08/02/2019 03:45,26.7044,26.7629
5051,0,4,18,138714.38,3374.71002,0,0,0,2.9912,R,1,08/02/2019 03:45,26.6877,26.7629
5052,0,4,18,138744.38,3404.71002,0,0,0,2.9915,R,1,08/02/2019 03:46,26.6877,26.7629
5053,0,4,18,138774.38,3434.71002,0,0,0,2.9917,R,1,08/02/2019 03:46,26.6877,26.7297
5054,0,4,18,138804.38,3464.71002,0,0,0,2.9918,R,1,08/02/2019 03:47,26.6877,26.7297
5055,0,4,18,138834.38,3494.71002,0,0,0,2.9923,R,1,08/02/2019 03:47,26.6711,26.7297
5056,0,4,18,138864.38,3524.71002,0,0,0,2.9923,R,1,08/02/2019 03:48,26.6544,26.7297
5057,0,4,18,138894.38,3554.71002,0,0,0,2.9928,R,1,08/02/2019 03:48,26.6711,26.7297
5058,0,4,18,138924.38,3584.71002,0,0,0,2.9931,R,1,08/02/2019 03:49,26.6544,26.7463
5059,0,4,18,138954.38,3614.71002,0,0,0,2.9934,R,1,08/02/2019 03:49,26.6378,26.7463
5060,0,4,18,138984.38,3644.71002,0,0,0,2.9935,R,1,08/02/2019 03:50,26.6378,26.7463
5061,0,4,18,139014.38,3674.71002,0,0,0,2.994,R,1,08/02/2019 03:50,26.6211,26.7463
5062,0,4,18,139044.38,3704.71002,0,0,0,2.9944,R,1,08/02/2019 03:51,26.6211,26.7629
5063,0,4,18,139074.38,3734.71002,0,0,0,2.9943,R,1,08/02/2019 03:51,26.6211,26.7795
5064,0,4,18,139104.38,3764.71002,0,0,0,2.9946,R,1,08/02/2019 03:52,26.6544,26.7961
5065,0,4,18,139134.38,3794.71002,0,0,0,2.9949,R,1,08/02/2019 03:52,26.6378,26.7463
5066,0,4,18,139164.38,3824.71002,0,0,0,2.995,R,1,08/02/2019 03:53,26.5712,26.7297
5067,0,4,18,139194.38,3854.71002,0,0,0,2.9953,R,1,08/02/2019 03:53,26.6045,26.7795
5068,0,4,18,139224.38,3884.71002,0,0,0,2.9955,R,1,08/02/2019 03:54,26.5545,26.7961
5069,0,4,18,139254.38,3914.71002,0,0,0,2.9958,R,1,08/02/2019 03:54,26.5379,26.7297
5070,0,4,18,139284.38,3944.71002,0,0,0,2.996,R,1,08/02/2019 03:55,26.5545,26.7297
5071,0,4,18,139314.38,3974.71002,0,0,0,2.9961,R,1,08/02/2019 03:55,26.5545,26.7297
5072,0,4,18,139344.38,4004.71002,0,0,0,2.9964,R,1,08/02/2019 03:56,26.5545,26.7297
5073,0,4,18,139374.38,4034.71002,0,0,0,2.9966,R,1,08/02/2019 03:56,26.5379,26.7463
5074,0,4,18,139404.38,4064.71002,0,0,0,2.9969,R,1,08/02/2019 03:57,26.5379,26.7297
5075,0,4,18,139434.38,4094.71002,0,0,0,2.997,R,1,08/02/2019 03:57,26.5212,26.7131
5076,0,4,18,139464.38,4124.71002,0,0,0,2.9973,R,1,08/02/2019 03:58,26.5046,26.7131
5077,0,4,18,139494.38,4154.71002,0,0,0,2.9976,R,1,08/02/2019 03:58,26.5212,26.7961
5078,0,4,18,139524.38,4184.71002,0,0,0,2.9978,R,1,08/02/2019 03:59,26.5046,26.7463
5079,0,4,18,139554.38,4214.71002,0,0,0,2.9981,R,1,08/02/2019 03:59,26.4879,26.7795
5080,0,4,18,139584.38,4244.71002,0,0,0,2.9981,R,1,08/02/2019 04:00,26.4879,26.7795
5081,0,4,18,139614.38,4274.71002,0,0,0,2.9984,R,1,08/02/2019 04:00,26.5212,26.7463
5082,0,4,18,139644.38,4304.71002,0,0,0,2.9987,R,1,08/02/2019 04:01,26.4879,26.7297
5083,0,4,18,139674.38,4334.71002,0,0,0,2.9989,R,1,08/02/2019 04:01,26.4879,26.7297
5084,0,4,18,139704.38,4364.71002,0,0,0,2.9989,R,1,08/02/2019 04:02,26.438,26.7297
5085,0,4,18,139734.38,4394.71002,0,0,0,2.9993,R,1,08/02/2019 04:02,26.438,26.6965
5086,0,4,18,139764.38,4424.71002,0,0,0,2.9996,R,1,08/02/2019 04:03,26.4213,26.7297
5087,0,4,18,139794.38,4454.71002,0,0,0,2.9999,R,1,08/02/2019 04:03,26.4213,26.7297
5088,0,4,18,139824.38,4484.71002,0,0,0,2.9999,R,1,08/02/2019 04:04,26.4046,26.7297
5089,0,4,18,139854.38,4514.71002,0,0,0,3.0001,R,1,08/02/2019 04:04,26.4879,26.7297
5090,0,4,18,139884.38,4544.71002,0,0,0,3.0004,R,1,08/02/2019 04:05,26.4213,26.6965
5091,0,4,18,139914.38,4574.71002,0,0,0,3.0007,R,1,08/02/2019 04:05,26.4213,26.7131
5092,0,4,18,139944.38,4604.71002,0,0,0,3.0008,R,1,08/02/2019 04:06,26.4213,26.7131
5093,0,4,18,139974.38,4634.71002,0,0,0,3.0008,R,1,08/02/2019 04:06,26.4213,26.7131
5094,0,4,18,140004.38,4664.71002,0,0,0,3.0013,R,1,08/02/2019 04:07,26.438,26.7463
5095,0,4,18,140034.38,4694.71002,0,0,0,3.0013,R,1,08/02/2019 04:07,26.438,26.7463
5096,0,4,18,140064.38,4724.71002,0,0,0,3.0016,R,1,08/02/2019 04:08,26.4213,26.7297
5097,0,4,18,140094.38,4754.71002,0,0,0,3.0014,R,1,08/02/2019 04:08,26.388,26.7629
5098,0,4,18,140124.38,4784.71002,0,0,0,3.0018,R,1,08/02/2019 04:09,26.388,26.7131
5099,0,4,18,140154.38,4814.71002,0,0,0,3.0021,R,1,08/02/2019 04:09,26.388,26.7629
5100,0,4,18,140184.38,4844.71002,0,0,0,3.0021,R,1,08/02/2019 04:10,26.388,26.7297
5101,0,4,18,140214.38,4874.71002,0,0,0,3.0022,R,1,08/02/2019 04:10,26.4546,26.7297
5102,0,4,18,140244.38,4904.71002,0,0,0,3.0027,R,1,08/02/2019 04:11,26.4546,26.7297
5103,0,4,18,140274.38,4934.71002,0,0,0,3.0028,R,1,08/02/2019 04:11,26.4546,26.7297
5104,0,4,18,140304.38,4964.71002,0,0,0,3.003,R,1,08/02/2019 04:12,26.4546,26.7297
5105,0,4,18,140334.38,4994.71002,0,0,0,3.0033,R,1,08/02/2019 04:12,26.3713,26.7297
5106,0,4,18,140364.38,5024.71002,0,0,0,3.0033,R,1,08/02/2019 04:13,26.388,26.7463
5107,0,4,18,140394.38,5054.71002,0,0,0,3.0036,R,1,08/02/2019 04:13,26.388,26.7297
5108,0,4,18,140424.38,5084.71002,0,0,0,3.0036,R,1,08/02/2019 04:14,26.388,26.7131
5109,0,4,18,140454.38,5114.71002,0,0,0,3.0037,R,1,08/02/2019 04:14,26.388,26.7297
5110,0,4,18,140484.38,5144.71002,0,0,0,3.0042,R,1,08/02/2019 04:15,26.388,26.7297
5111,0,4,18,140514.38,5174.71002,0,0,0,3.0042,R,1,08/02/2019 04:15,26.3547,26.7297
5112,0,4,18,140544.38,5204.71002,0,0,0,3.0045,R,1,08/02/2019 04:16,26.438,26.7463
5113,0,4,18,140574.38,5234.71002,0,0,0,3.0045,R,1,08/02/2019 04:16,26.438,26.7463
5114,0,4,18,140604.38,5264.71002,0,0,0,3.0047,R,1,08/02/2019 04:17,26.4213,26.7131
5115,0,4,18,140634.38,5294.71002,0,0,0,3.0048,R,1,08/02/2019 04:17,26.4213,26.7131
5116,0,4,18,140664.38,5324.71002,0,0,0,3.0053,R,1,08/02/2019 04:18,26.388,26.6965
5117,0,4,18,140694.38,5354.71002,0,0,0,3.0053,R,1,08/02/2019 04:18,26.3713,26.6965
5118,0,4,18,140724.38,5384.71002,0,0,0,3.0056,R,1,08/02/2019 04:19,26.388,26.6799
5119,0,4,18,140754.38,5414.71002,0,0,0,3.0056,R,1,08/02/2019 04:19,26.388,26.6965
5120,0,4,18,140784.38,5444.71002,0,0,0,3.006,R,1,08/02/2019 04:20,26.388,26.6965
5121,0,4,18,140814.38,5474.71002,0,0,0,3.0059,R,1,08/02/2019 04:20,26.4046,26.7297
5122,0,4,18,140844.38,5504.71002,0,0,0,3.0062,R,1,08/02/2019 04:21,26.4046,26.7131
5123,0,4,18,140874.38,5534.71002,0,0,0,3.0065,R,1,08/02/2019 04:21,26.4213,26.7297
5124,0,4,18,140904.38,5564.71002,0,0,0,3.0065,R,1,08/02/2019 04:22,26.4213,26.7297
5125,0,4,18,140934.38,5594.71002,0,0,0,3.0066,R,1,08/02/2019 04:22,26.388,26.7131
5126,0,4,18,140964.38,5624.71002,0,0,0,3.0068,R,1,08/02/2019 04:23,26.4213,26.7297
5127,0,4,18,140994.38,5654.71002,0,0,0,3.0068,R,1,08/02/2019 04:23,26.4046,26.7131
5128,0,4,18,141024.38,5684.71002,0,0,0,3.0072,R,1,08/02/2019 04:24,26.4046,26.7297
5129,0,4,18,141054.38,5714.71002,0,0,0,3.0072,R,1,08/02/2019 04:24,26.4046,26.7463
5130,0,4,18,141084.38,5744.71002,0,0,0,3.0076,R,1,08/02/2019 04:25,26.4213,26.7131
5131,0,4,18,141114.38,5774.71002,0,0,0,3.0076,R,1,08/02/2019 04:25,26.4213,26.7297
5132,0,4,18,141144.38,5804.71002,0,0,0,3.0077,R,1,08/02/2019 04:26,26.4046,26.7131
5133,0,4,18,141174.38,5834.71002,0,0,0,3.0077,R,1,08/02/2019 04:26,26.3547,26.7131
5134,0,4,18,141204.38,5864.71002,0,0,0,3.008,R,1,08/02/2019 04:27,26.3547,26.7131
5135,0,4,18,141234.38,5894.71002,0,0,0,3.008,R,1,08/02/2019 04:27,26.3547,26.7131
5136,0,4,18,141264.38,5924.71002,0,0,0,3.0086,R,1,08/02/2019 04:28,26.3547,26.6965
5137,0,4,18,141294.38,5954.71002,0,0,0,3.0085,R,1,08/02/2019 04:28,26.3713,26.7131
5138,0,4,18,141324.38,5984.71002,0,0,0,3.0086,R,1,08/02/2019 04:29,26.3713,26.7131
5139,0,4,18,141354.38,6014.71002,0,0,0,3.0086,R,1,08/02/2019 04:29,26.388,26.7297
5140,0,4,18,141384.38,6044.71002,0,0,0,3.0088,R,1,08/02/2019 04:30,26.4046,26.7463
5141,0,4,18,141414.38,6074.71002,0,0,0,3.0091,R,1,08/02/2019 04:30,26.388,26.7463
5142,0,4,18,141444.38,6104.71002,0,0,0,3.0091,R,1,08/02/2019 04:31,26.388,26.7463
5143,0,4,18,141474.38,6134.71002,0,0,0,3.0092,R,1,08/02/2019 04:31,26.3713,26.7297
5144,0,4,18,141504.38,6164.71002,0,0,0,3.0094,R,1,08/02/2019 04:32,26.3713,26.7131
5145,0,4,18,141534.38,6194.71002,0,0,0,3.0097,R,1,08/02/2019 04:32,26.388,26.7297
5146,0,4,18,141564.38,6224.71002,0,0,0,3.0097,R,1,08/02/2019 04:33,26.3547,26.7131
5147,0,4,18,141594.38,6254.71002,0,0,0,3.01,R,1,08/02/2019 04:33,26.3547,26.7131
5148,0,4,18,141624.38,6284.71002,0,0,0,3.01,R,1,08/02/2019 04:34,26.3713,26.7297
5149,0,4,18,141654.38,6314.71002,0,0,0,3.01,R,1,08/02/2019 04:34,26.3713,26.7463
5150,0,4,18,141684.38,6344.71002,0,0,0,3.0101,R,1,08/02/2019 04:35,26.388,26.7297
5151,0,4,18,141714.38,6374.71002,0,0,0,3.0106,R,1,08/02/2019 04:35,26.3713,26.7131
5152,0,4,18,141744.38,6404.71002,0,0,0,3.0106,R,1,08/02/2019 04:36,26.338,26.7629
5153,0,4,18,141774.38,6434.71002,0,0,0,3.0109,R,1,08/02/2019 04:36,26.3214,26.7463
5154,0,4,18,141804.38,6464.71002,0,0,0,3.0111,R,1,08/02/2019 04:37,26.3214,26.7297
5155,0,4,18,141834.38,6494.71002,0,0,0,3.0112,R,1,08/02/2019 04:37,26.3214,26.7131
5156,0,4,18,141864.38,6524.71002,0,0,0,3.0114,R,1,08/02/2019 04:38,26.3214,26.7131
5157,0,4,18,141894.38,6554.71002,0,0,0,3.0115,R,1,08/02/2019 04:38,26.388,26.6965
5158,0,4,18,141924.38,6584.71002,0,0,0,3.0115,R,1,08/02/2019 04:39,26.3713,26.6799
5159,0,4,18,141954.38,6614.71002,0,0,0,3.0117,R,1,08/02/2019 04:39,26.3713,26.6799
5160,0,4,18,141984.38,6644.71002,0,0,0,3.012,R,1,08/02/2019 04:40,26.338,26.6633
5161,0,4,18,142014.38,6674.71002,0,0,0,3.012,R,1,08/02/2019 04:40,26.338,26.6799
5162,0,4,18,142044.38,6704.71002,0,0,0,3.012,R,1,08/02/2019 04:41,26.3547,26.6633
5163,0,4,18,142074.38,6734.71002,0,0,0,3.012,R,1,08/02/2019 04:41,26.3547,26.6799
5164,0,4,18,142104.38,6764.71002,0,0,0,3.0124,R,1,08/02/2019 04:42,26.3547,26.6799
5165,0,4,18,142134.38,6794.71002,0,0,0,3.0124,R,1,08/02/2019 04:42,26.3547,26.6633
5166,0,4,18,142164.38,6824.71002,0,0,0,3.0124,R,1,08/02/2019 04:43,26.3547,26.6799
5167,0,4,18,142194.38,6854.71002,0,0,0,3.0126,R,1,08/02/2019 04:43,26.3547,26.6633
5168,0,4,18,142224.38,6884.71002,0,0,0,3.0129,R,1,08/02/2019 04:44,26.3713,26.6633
5169,0,4,18,142254.38,6914.71002,0,0,0,3.0127,R,1,08/02/2019 04:44,26.3713,26.6799
5170,0,4,18,142284.38,6944.71002,0,0,0,3.0132,R,1,08/02/2019 04:45,26.388,26.6799
5171,0,4,18,142314.38,6974.71002,0,0,0,3.0132,R,1,08/02/2019 04:45,26.3713,26.6799
5172,0,4,18,142344.38,7004.71002,0,0,0,3.0134,R,1,08/02/2019 04:46,26.3547,26.6799
5173,0,4,18,142374.38,7034.71002,0,0,0,3.0135,R,1,08/02/2019 04:46,26.3713,26.6965
5174,0,4,18,142404.38,7064.71002,0,0,0,3.0134,R,1,08/02/2019 04:47,26.388,26.6965
5175,0,4,18,142434.38,7094.71002,0,0,0,3.0137,R,1,08/02/2019 04:47,26.388,26.6965
