Repository: klinders/BatteryPeck

# BatteryToolkit

a ModelingToolkit based battery pack inspired by PyBaMM

## How to run

Running a simulation can be as easy as

```julia
using ModelingToolkit
using BatteryPeck

@mtkbuild sys = SingleCellPack(config=(96,2), Qcell=78);

e = Experiment([
    PowerStep(11000, 500),
    RestStep(8*3600),
]*7)

@time sol = simulate(sys,e, saveat=1)
```

## Experiment

The experiment can be defined using steps like
```julia
Experiment([
    PowerStep(11000, 500),
    RestStep(8*3600),
    DriveStep("speed comparison/power.csv", 3600/2),
    RestStep(8*3600),
    DriveStep("speed comparison/power.csv", 3600/2),
    ChargeStep(0.8, 11000),
    RestStep(6*3600)
]*100)
```

File: data/Chen2020/LGM50_cell03.csv (part 13 of 15)
Ch. max. I,10.000 A,,,,,,,,,,,,,
DisCh. max. I,10.000 A,,,,,,,,,,,,,
,,,,,,,,,,,,,,
Rec,Cycle P,Cycle C,Step,Test Time [s],Step Time [s],Capacity [Ah],Energy [Wh],Current [A],Voltage [V],Md,ES,DPT Time,Temperature Cell [degC],Temperature Chamber [degC]
5176,0,4,18,142464.38,7124.71002,0,0,0,3.014,R,1,08/02/2019 04:48,26.388,26.6965
5177,0,4,18,142494.38,7154.71002,0,0,0,3.014,R,1,08/02/2019 04:48,26.388,26.6965
5178,0,4,18,142524.38,7184.71002,0,0,0,3.0141,R,1,08/02/2019 04:49,26.3713,26.6799
5179,0,4,18,142539.67,7200,0,0,0,3.0143,R,129,08/02/2019 04:49,26.3713,26.6799
5180,0,4,19,142539.71,0.04002,0.00001545,0.00004737,1.50011,3.0672,C,0,08/02/2019 04:49,26.3713,26.6799
5181,0,4,19,142539.91,0.24,0.00009879,0.00030381,1.49996,3.0823,C,5,08/02/2019 04:49,26.3713,26.6799
5182,0,4,19,142540.4,0.73002,0.00030295,0.00093459,1.50011,3.0933,C,5,08/02/2019 04:49,26.3713,26.6799
5183,0,4,19,142542.22,2.55,0.00106124,0.00328503,1.50011,3.1035,C,5,08/02/2019 04:49,26.3547,26.6799
5184,0,4,19,142545.82,6.15,0.00256114,0.00794855,1.49981,3.1138,C,5,08/02/2019 04:49,26.3547,26.6633
5185,0,4,19,142550.35,10.68,0.00444852,0.0138356,1.49996,3.124,C,5,08/02/2019 04:49,26.3713,26.6799
5186,0,4,19,142555.6,15.93,0.00663588,0.0206804,1.49996,3.1341,C,5,08/02/2019 04:49,26.3547,26.6799
5187,0,4,19,142561.38,21.70998,0.00904406,0.0282406,1.50011,3.1444,C,5,08/02/2019 04:49,26.3547,26.6799
5188,0,4,19,142567.71,28.03998,0.0116814,0.0365474,1.49996,3.1545,C,5,08/02/2019 04:50,26.3547,26.6799
5189,0,4,19,142574.31,34.63998,0.0144312,0.0452362,1.49966,3.1646,C,5,08/02/2019 04:50,26.338,26.6799
5190,0,4,19,142581.61,41.94,0.0174727,0.054877,1.50042,3.1746,C,5,08/02/2019 04:50,26.338,26.6799
5191,0,4,19,142589.55,49.87998,0.0207808,0.0653966,1.49981,3.1849,C,5,08/02/2019 04:50,26.3214,26.6633
5192,0,4,19,142598.11,58.44,0.0243472,0.0767737,1.49996,3.1951,C,5,08/02/2019 04:50,26.3214,26.6633
5193,0,4,19,142607.52,67.84998,0.0282678,0.0893206,1.49996,3.2053,C,5,08/02/2019 04:50,26.3214,26.6633
5194,0,4,19,142617.57,77.89998,0.0324551,0.102764,1.50011,3.2154,C,5,08/02/2019 04:50,26.3214,26.6633
5195,0,4,19,142628.19,88.51998,0.0368798,0.117013,1.49996,3.2255,C,5,08/02/2019 04:51,26.3214,26.6633
5196,0,4,19,142639.66,99.99,0.0416586,0.132452,1.49981,3.2357,C,5,08/02/2019 04:51,26.3047,26.6633
5197,0,4,19,142652.04,112.36998,0.0468166,0.149167,1.49981,3.2457,C,5,08/02/2019 04:51,26.3047,26.6467
5198,0,4,19,142665.26,125.59002,0.0523246,0.167073,1.49981,3.2558,C,5,08/02/2019 04:51,26.3047,26.7131
5199,0,4,19,142678.97,139.30002,0.0580368,0.185701,1.4995,3.266,C,5,08/02/2019 04:51,26.3047,26.6965
5200,0,4,19,142693.74,154.06998,0.0641905,0.205831,1.4995,3.2761,C,5,08/02/2019 04:52,26.2881,26.6965
5201,0,4,19,142709.26,169.59,0.0706568,0.227048,1.50011,3.2862,C,5,08/02/2019 04:52,26.3047,26.7131
5202,0,4,19,142725.56,185.89002,0.077448,0.2494,1.49981,3.2963,C,5,08/02/2019 04:52,26.3214,26.6965
5203,0,4,19,142743.28,203.61,0.0848309,0.273774,1.50011,3.3065,C,5,08/02/2019 04:52,26.4046,26.6965
5204,0,4,19,142761.77,222.10002,0.0925346,0.299285,1.49996,3.3165,C,5,08/02/2019 04:53,26.388,26.6799
5205,0,4,19,142781.33,241.66002,0.100684,0.326356,1.49981,3.3268,C,5,08/02/2019 04:53,26.4046,26.6799
5206,0,4,19,142802.41,262.74,0.109467,0.355619,1.49966,3.3368,C,5,08/02/2019 04:53,26.4546,26.6965
5207,0,4,19,142824.62,284.95002,0.11872,0.386544,1.49981,3.3471,C,5,08/02/2019 04:54,26.4546,26.6799
5208,0,4,19,142849.35,309.67998,0.129024,0.421083,1.49981,3.3571,C,5,08/02/2019 04:54,26.4713,26.6799
5209,0,4,19,142875.74,336.07002,0.140019,0.458052,1.49981,3.3674,C,5,08/02/2019 04:55,26.4879,26.6799
5210,0,4,19,142905.74,366.07002,0.152518,0.500207,1.49981,3.3773,C,1,08/02/2019 04:55,26.5379,26.6799
5211,0,4,19,142935.74,396.07002,0.165017,0.542481,1.49981,3.3866,C,1,08/02/2019 04:56,26.5712,26.7131
5212,0,4,19,142965.74,426.07002,0.177517,0.584859,1.49981,3.3942,C,1,08/02/2019 04:56,26.6211,26.6799
5213,0,4,19,142995.74,456.07002,0.190016,0.627326,1.4992,3.4008,C,1,08/02/2019 04:57,26.6544,26.6799
5214,0,4,19,143025.74,486.07002,0.202515,0.66987,1.49981,3.4066,C,1,08/02/2019 04:57,26.7377,26.6965
5215,0,4,19,143055.74,516.07002,0.215014,0.712483,1.49996,3.4119,C,1,08/02/2019 04:58,26.8043,26.6965
5216,0,4,19,143085.74,546.07002,0.227513,0.755159,1.49966,3.4166,C,1,08/02/2019 04:58,26.8709,26.6965
5217,0,4,19,143115.74,576.07002,0.240013,0.797894,1.50011,3.4212,C,1,08/02/2019 04:59,26.9375,26.7131
5218,0,4,19,143145.74,606.07002,0.252512,0.840686,1.49966,3.4258,C,1,08/02/2019 04:59,27.0041,26.7131
5219,0,4,19,143175.74,636.07002,0.265011,0.883534,1.49981,3.4299,C,1,08/02/2019 05:00,27.0707,26.7131
5220,0,4,19,143205.74,666.07002,0.27751,0.926437,1.49996,3.4345,C,1,08/02/2019 05:00,27.1373,26.7297
5221,0,4,19,143235.74,696.07002,0.29001,0.969394,1.4995,3.4388,C,1,08/02/2019 05:01,27.1873,26.7297
5222,0,4,19,143265.74,726.07002,0.302509,1.0124,1.49981,3.4429,C,1,08/02/2019 05:01,27.2373,26.7297
5223,0,4,19,143295.74,756.07002,0.315008,1.05546,1.49966,3.4473,C,1,08/02/2019 05:02,27.2872,26.7131
5224,0,4,19,143325.74,786.07002,0.327507,1.09858,1.49996,3.4511,C,1,08/02/2019 05:02,27.3205,26.7463
5225,0,4,19,143355.74,816.07002,0.340006,1.14174,1.49981,3.4548,C,1,08/02/2019 05:03,27.3538,26.7131
5226,0,4,19,143385.74,846.07002,0.352506,1.18494,1.49996,3.4583,C,1,08/02/2019 05:03,27.3871,26.7131
5227,0,4,19,143415.74,876.07002,0.365005,1.22818,1.49996,3.4611,C,1,08/02/2019 05:04,27.4038,26.6965
5228,0,4,19,143445.74,906.07002,0.377504,1.27146,1.49966,3.463,C,1,08/02/2019 05:04,27.4537,26.6965
5229,0,4,19,143475.74,936.07002,0.390003,1.31476,1.49996,3.4653,C,1,08/02/2019 05:05,27.5037,26.7131
5230,0,4,19,143505.74,966.07002,0.402502,1.35809,1.50011,3.4673,C,1,08/02/2019 05:05,27.537,26.6965
5231,0,4,19,143535.74,996.07002,0.415002,1.40144,1.49981,3.4693,C,1,08/02/2019 05:06,27.587,26.7131
5232,0,4,19,143565.74,1026.07002,0.427501,1.44482,1.49996,3.4713,C,1,08/02/2019 05:06,27.6036,26.7297
5233,0,4,19,143595.74,1056.07002,0.44,1.48822,1.49996,3.4731,C,1,08/02/2019 05:07,27.6536,26.7297
5234,0,4,19,143625.74,1086.07002,0.452499,1.53165,1.49981,3.4752,C,1,08/02/2019 05:07,27.6702,26.7297
5235,0,4,19,143655.74,1116.07002,0.464998,1.5751,1.4995,3.4772,C,1,08/02/2019 05:08,27.6702,26.7297
5236,0,4,19,143685.74,1146.07002,0.477498,1.61857,1.50011,3.4792,C,1,08/02/2019 05:08,27.6702,26.7131
5237,0,4,19,143715.74,1176.07002,0.489997,1.66208,1.49935,3.4815,C,1,08/02/2019 05:09,27.6869,26.7131
5238,0,4,19,143745.74,1206.07002,0.502496,1.70561,1.49966,3.4835,C,1,08/02/2019 05:09,27.7035,26.7131
5239,0,4,19,143775.74,1236.07002,0.514995,1.74916,1.49981,3.4859,C,1,08/02/2019 05:10,27.7202,26.7297
5240,0,4,19,143805.74,1266.07002,0.527494,1.79275,1.49996,3.4879,C,1,08/02/2019 05:10,27.7368,26.7297
5241,0,4,19,143835.74,1296.07002,0.539994,1.83636,1.49966,3.49,C,1,08/02/2019 05:11,27.7202,26.7131
5242,0,4,19,143865.74,1326.07002,0.552493,1.87999,1.49981,3.4923,C,1,08/02/2019 05:11,27.7368,26.7131
5243,0,4,19,143895.74,1356.07002,0.564992,1.92366,1.49966,3.4946,C,1,08/02/2019 05:12,27.7868,26.7297
5244,0,4,19,143925.74,1386.07002,0.577491,1.96735,1.49996,3.4966,C,1,08/02/2019 05:12,27.7701,26.7297
5245,0,4,19,143955.74,1416.07002,0.58999,2.01107,1.50011,3.4989,C,1,08/02/2019 05:13,27.7701,26.7131
5246,0,4,19,143985.74,1446.07002,0.60249,2.05482,1.49966,3.5012,C,1,08/02/2019 05:13,27.7868,26.7297
5247,0,4,19,144015.74,1476.07002,0.614989,2.0986,1.49981,3.5035,C,1,08/02/2019 05:14,27.8034,26.7297
5248,0,4,19,144045.74,1506.07002,0.627488,2.1424,1.49996,3.5059,C,1,08/02/2019 05:14,27.7868,26.7297
5249,0,4,19,144075.74,1536.07002,0.639987,2.18624,1.49996,3.5079,C,1,08/02/2019 05:15,27.7868,26.7131
5250,0,4,19,144105.74,1566.07002,0.652487,2.2301,1.49996,3.5105,C,1,08/02/2019 05:15,27.8201,26.7297
5251,0,4,19,144135.74,1596.07002,0.664986,2.27399,1.4995,3.5125,C,1,08/02/2019 05:16,27.8034,26.7297
5252,0,4,19,144165.74,1626.07002,0.677485,2.31791,1.49996,3.5152,C,1,08/02/2019 05:16,27.8034,26.7131
5253,0,4,19,144195.74,1656.07002,0.689984,2.36187,1.49996,3.5174,C,1,08/02/2019 05:17,27.8201,26.7297
5254,0,4,19,144225.74,1686.07002,0.702483,2.40585,1.49966,3.52,C,1,08/02/2019 05:17,27.8034,26.7297
5255,0,4,19,144255.74,1716.07002,0.714983,2.44986,1.49981,3.5222,C,1,08/02/2019 05:18,27.8367,26.7297
5256,0,4,19,144285.74,1746.07002,0.727482,2.4939,1.50011,3.5247,C,1,08/02/2019 05:18,27.8534,26.7463
5257,0,4,19,144315.74,1776.07002,0.739981,2.53798,1.49996,3.5274,C,1,08/02/2019 05:19,27.7868,26.6799
5258,0,4,19,144345.74,1806.07002,0.75248,2.58208,1.49966,3.5296,C,1,08/02/2019 05:19,27.7868,26.7463
5259,0,4,19,144375.74,1836.07002,0.764979,2.62622,1.49996,3.5325,C,1,08/02/2019 05:20,27.8034,26.7463
5260,0,4,19,144405.74,1866.07002,0.777479,2.67039,1.4995,3.5352,C,1,08/02/2019 05:20,27.7868,26.6799
5261,0,4,19,144435.74,1896.07002,0.789978,2.7146,1.50027,3.538,C,1,08/02/2019 05:21,27.8034,26.7131
5262,0,4,19,144465.74,1926.07002,0.802477,2.75884,1.50027,3.5407,C,1,08/02/2019 05:21,27.8201,26.7297
5263,0,4,19,144495.74,1956.07002,0.814976,2.80311,1.50027,3.5436,C,1,08/02/2019 05:22,27.8201,26.7463
5264,0,4,19,144525.74,1986.07002,0.827475,2.84742,1.50011,3.5463,C,1,08/02/2019 05:22,27.8201,26.7463
5265,0,4,19,144555.74,2016.07002,0.839975,2.89177,1.49935,3.5492,C,1,08/02/2019 05:23,27.8201,26.7463
5266,0,4,19,144585.74,2046.07002,0.852474,2.93616,1.50027,3.5523,C,1,08/02/2019 05:23,27.8201,26.7463
5267,0,4,19,144615.74,2076.07002,0.864973,2.98058,1.49981,3.5555,C,1,08/02/2019 05:24,27.7868,26.7297
5268,0,4,19,144645.74,2106.07002,0.877472,3.02504,1.4995,3.5586,C,1,08/02/2019 05:24,27.8034,26.7297
5269,0,4,19,144675.74,2136.07002,0.889971,3.06954,1.50042,3.5615,C,1,08/02/2019 05:25,27.8034,26.7297
5270,0,4,19,144705.74,2166.07002,0.902471,3.11407,1.49981,3.5645,C,1,08/02/2019 05:25,27.7535,26.7297
5271,0,4,19,144735.74,2196.07002,0.91497,3.15864,1.4995,3.5673,C,1,08/02/2019 05:26,27.7701,26.7131
5272,0,4,19,144765.74,2226.07002,0.927469,3.20325,1.49981,3.5703,C,1,08/02/2019 05:26,27.7868,26.7131
5273,0,4,19,144795.74,2256.07002,0.939968,3.2479,1.50027,3.5732,C,1,08/02/2019 05:27,27.7868,26.7297
5274,0,4,19,144825.74,2286.07002,0.952467,3.29257,1.49996,3.5761,C,1,08/02/2019 05:27,27.7535,26.7131
5275,0,4,19,144855.74,2316.07002,0.964967,3.33729,1.49981,3.579,C,1,08/02/2019 05:28,27.7535,26.7131
5276,0,4,19,144885.74,2346.07002,0.977466,3.38204,1.50011,3.5816,C,1,08/02/2019 05:28,27.7535,26.6965
5277,0,4,19,144915.74,2376.07002,0.989965,3.42682,1.49981,3.5843,C,1,08/02/2019 05:29,27.7535,26.6965
5278,0,4,19,144945.74,2406.07002,1.00246,3.47164,1.49981,3.5874,C,1,08/02/2019 05:29,27.7202,26.6965
5279,0,4,19,144975.74,2436.07002,1.01496,3.5165,1.49966,3.59,C,1,08/02/2019 05:30,27.7368,26.6965
5280,0,4,19,145005.74,2466.07002,1.02746,3.56138,1.50011,3.5927,C,1,08/02/2019 05:30,27.6869,26.7463
5281,0,4,19,145035.74,2496.07002,1.03996,3.60631,1.49981,3.5953,C,1,08/02/2019 05:31,27.7035,26.6965
5282,0,4,19,145065.74,2526.07002,1.05246,3.65127,1.49981,3.5985,C,1,08/02/2019 05:31,27.7202,26.6965
5283,0,4,19,145095.74,2556.07002,1.06496,3.69626,1.49996,3.601,C,1,08/02/2019 05:32,27.7202,26.7131
5284,0,4,19,145125.74,2586.07002,1.07746,3.74129,1.49966,3.6037,C,1,08/02/2019 05:32,27.7368,26.7131
5285,0,4,19,145155.74,2616.07002,1.08996,3.78635,1.49981,3.6062,C,1,08/02/2019 05:33,27.7202,26.6965
5286,0,4,19,145185.74,2646.07002,1.10246,3.83144,1.49981,3.6088,C,1,08/02/2019 05:33,27.7368,26.7297
5287,0,4,19,145215.74,2676.07002,1.11496,3.87656,1.50027,3.6115,C,1,08/02/2019 05:34,27.7368,26.7463
5288,0,4,19,145245.74,2706.07002,1.12746,3.92172,1.49996,3.6139,C,1,08/02/2019 05:34,27.7202,26.7131
5289,0,4,19,145275.74,2736.07002,1.13996,3.96691,1.49996,3.6164,C,1,08/02/2019 05:35,27.7202,26.7131
5290,0,4,19,145305.74,2766.07002,1.15245,4.01212,1.50011,3.6185,C,1,08/02/2019 05:35,27.7035,26.7131
5291,0,4,19,145335.74,2796.07002,1.16495,4.05737,1.49996,3.621,C,1,08/02/2019 05:36,27.6702,26.7131
5292,0,4,19,145365.74,2826.07002,1.17745,4.10264,1.49981,3.6231,C,1,08/02/2019 05:36,27.6702,26.6965
5293,0,4,19,145395.74,2856.07002,1.18995,4.14794,1.49966,3.6252,C,1,08/02/2019 05:37,27.6536,26.6799
5294,0,4,19,145425.74,2886.07002,1.20245,4.19326,1.49996,3.6272,C,1,08/02/2019 05:37,27.6536,26.7463
5295,0,4,19,145455.74,2916.07002,1.21495,4.23862,1.49996,3.6294,C,1,08/02/2019 05:38,27.6536,26.7463
5296,0,4,19,145485.74,2946.07002,1.22745,4.28399,1.49981,3.6312,C,1,08/02/2019 05:38,27.6702,26.7629
5297,0,4,19,145515.74,2976.07002,1.23995,4.32939,1.49981,3.6333,C,1,08/02/2019 05:39,27.6702,26.6965
5298,0,4,19,145545.74,3006.07002,1.25245,4.37482,1.50042,3.6352,C,1,08/02/2019 05:39,27.7035,26.7131
5299,0,4,19,145575.74,3036.07002,1.26495,4.42027,1.49981,3.6371,C,1,08/02/2019 05:40,27.7202,26.7297
5300,0,4,19,145605.74,3066.07002,1.27745,4.46574,1.49981,3.6387,C,1,08/02/2019 05:40,27.7202,26.7131
5301,0,4,19,145635.74,3096.07002,1.28995,4.51123,1.49996,3.6403,C,1,08/02/2019 05:41,27.7202,26.7131
5302,0,4,19,145665.74,3126.07002,1.30245,4.55675,1.49981,3.642,C,1,08/02/2019 05:41,27.6702,26.7131
5303,0,4,19,145695.74,3156.07002,1.31494,4.60228,1.50011,3.6437,C,1,08/02/2019 05:42,27.6702,26.7297
5304,0,4,19,145725.74,3186.07002,1.32744,4.64783,1.49966,3.6454,C,1,08/02/2019 05:42,27.6869,26.7297
5305,0,4,19,145755.74,3216.07002,1.33994,4.69341,1.49996,3.6469,C,1,08/02/2019 05:43,27.6869,26.7297
5306,0,4,19,145785.74,3246.07002,1.35244,4.739,1.50011,3.6483,C,1,08/02/2019 05:43,27.6869,26.7463
5307,0,4,19,145815.74,3276.07002,1.36494,4.78461,1.49996,3.6497,C,1,08/02/2019 05:44,27.7035,26.7463
5308,0,4,19,145845.74,3306.07002,1.37744,4.83024,1.49996,3.6513,C,1,08/02/2019 05:44,27.7535,26.7629
5309,0,4,19,145875.74,3336.07002,1.38994,4.87589,1.49996,3.6527,C,1,08/02/2019 05:45,27.7368,26.7131
5310,0,4,19,145905.74,3366.07002,1.40244,4.92155,1.50011,3.6542,C,1,08/02/2019 05:45,27.7368,26.7629
5311,0,4,19,145935.74,3396.07002,1.41494,4.96724,1.49981,3.6556,C,1,08/02/2019 05:46,27.6869,26.7629
5312,0,4,19,145965.74,3426.07002,1.42744,5.01294,1.50027,3.6573,C,1,08/02/2019 05:46,27.7202,26.7629
5313,0,4,19,145995.74,3456.07002,1.43994,5.05866,1.49966,3.6584,C,1,08/02/2019 05:47,27.7368,26.7463
5314,0,4,19,146025.74,3486.07002,1.45244,5.1044,1.50011,3.66,C,1,08/02/2019 05:47,27.7535,26.7629
5315,0,4,19,146055.74,3516.07002,1.46493,5.15016,1.49966,3.6612,C,1,08/02/2019 05:48,27.7535,26.7629
5316,0,4,19,146085.74,3546.07002,1.47743,5.19593,1.50027,3.6628,C,1,08/02/2019 05:48,27.7701,26.7629
5317,0,4,19,146115.74,3576.07002,1.48993,5.24172,1.49981,3.6641,C,1,08/02/2019 05:49,27.7535,26.7629
5318,0,4,19,146145.74,3606.07002,1.50243,5.28753,1.50011,3.6657,C,1,08/02/2019 05:49,27.7368,26.7629
5319,0,4,19,146175.74,3636.07002,1.51493,5.33336,1.49996,3.6672,C,1,08/02/2019 05:50,27.7535,26.7463
5320,0,4,19,146205.74,3666.07002,1.52743,5.3792,1.49981,3.6686,C,1,08/02/2019 05:50,27.7202,26.7297
5321,0,4,19,146235.74,3696.07002,1.53993,5.42507,1.49935,3.6699,C,1,08/02/2019 05:51,27.7202,26.7131
5322,0,4,19,146265.74,3726.07002,1.55243,5.47095,1.50042,3.6715,C,1,08/02/2019 05:51,27.7202,26.7463
5323,0,4,19,146295.74,3756.07002,1.56493,5.51685,1.49996,3.673,C,1,08/02/2019 05:52,27.7202,26.7463
5324,0,4,19,146325.74,3786.07002,1.57743,5.56277,1.50011,3.6744,C,1,08/02/2019 05:52,27.7202,26.7463
5325,0,4,19,146355.74,3816.07002,1.58993,5.60871,1.49996,3.6757,C,1,08/02/2019 05:53,27.7202,26.7463
5326,0,4,19,146385.74,3846.07002,1.60243,5.65466,1.50011,3.6774,C,1,08/02/2019 05:53,27.7368,26.6965
5327,0,4,19,146415.74,3876.07002,1.61493,5.70063,1.49996,3.6788,C,1,08/02/2019 05:54,27.7202,26.7463
5328,0,4,19,146445.74,3906.07002,1.62742,5.74662,1.49996,3.6802,C,1,08/02/2019 05:54,27.8034,26.7131
5329,0,4,19,146475.74,3936.07002,1.63992,5.79263,1.50011,3.682,C,1,08/02/2019 05:55,27.7868,26.6965
5330,0,4,19,146505.74,3966.07002,1.65242,5.83866,1.50042,3.6832,C,1,08/02/2019 05:55,27.7868,26.7297
5331,0,4,19,146535.74,3996.07002,1.66492,5.88471,1.50027,3.6847,C,1,08/02/2019 05:56,27.8034,26.7629
5332,0,4,19,146565.74,4026.07002,1.67742,5.93078,1.49981,3.6863,C,1,08/02/2019 05:56,27.7868,26.7463
5333,0,4,19,146595.74,4056.07002,1.68992,5.97686,1.49981,3.6878,C,1,08/02/2019 05:57,27.8034,26.7629
5334,0,4,19,146625.74,4086.07002,1.70242,6.02296,1.49996,3.6893,C,1,08/02/2019 05:57,27.8534,26.7629
5335,0,4,19,146655.74,4116.07002,1.71492,6.06909,1.50011,3.6907,C,1,08/02/2019 05:58,27.8367,26.7629
5336,0,4,19,146685.74,4146.07002,1.72742,6.11523,1.49966,3.6921,C,1,08/02/2019 05:58,27.8367,26.7629
5337,0,4,19,146715.74,4176.07002,1.73992,6.16139,1.4995,3.6939,C,1,08/02/2019 05:59,27.8867,26.7629
5338,0,4,19,146745.74,4206.07002,1.75242,6.20757,1.50011,3.6953,C,1,08/02/2019 05:59,27.9366,26.7795
5339,0,4,19,146775.74,4236.07002,1.76492,6.25377,1.4995,3.6968,C,1,08/02/2019 06:00,27.92,26.7961
5340,0,4,19,146805.74,4266.07002,1.77741,6.29998,1.4995,3.6985,C,1,08/02/2019 06:00,27.9033,26.7131
5341,0,4,19,146835.74,4296.07002,1.78991,6.34622,1.49966,3.7,C,1,08/02/2019 06:01,27.9033,26.7297
5342,0,4,19,146865.74,4326.07002,1.80241,6.39248,1.49996,3.7014,C,1,08/02/2019 06:01,27.9366,26.7297
5343,0,4,19,146895.74,4356.07002,1.81491,6.43875,1.50011,3.7029,C,1,08/02/2019 06:02,27.9533,26.7463
5344,0,4,19,146925.74,4386.07002,1.82741,6.48505,1.49996,3.7046,C,1,08/02/2019 06:02,27.9533,26.7463
5345,0,4,19,146955.74,4416.07002,1.83991,6.53137,1.49981,3.7063,C,1,08/02/2019 06:03,27.9866,26.7463
5346,0,4,19,146985.74,4446.07002,1.85241,6.5777,1.49996,3.7078,C,1,08/02/2019 06:03,28.0366,26.7629
5347,0,4,19,147015.74,4476.07002,1.86491,6.62406,1.4995,3.7095,C,1,08/02/2019 06:04,28.0532,26.7795
5348,0,4,19,147045.74,4506.07002,1.87741,6.67043,1.49981,3.711,C,1,08/02/2019 06:04,28.0199,26.7463
5349,0,4,19,147075.74,4536.07002,1.88991,6.71683,1.49996,3.7128,C,1,08/02/2019 06:05,28.0366,26.7629
5350,0,4,19,147105.74,4566.07002,1.90241,6.76325,1.49981,3.7144,C,1,08/02/2019 06:05,28.0532,26.7463
5351,0,4,19,147135.74,4596.07002,1.91491,6.80969,1.49996,3.716,C,1,08/02/2019 06:06,28.0532,26.7297
5352,0,4,19,147165.74,4626.07002,1.92741,6.85615,1.49935,3.7177,C,1,08/02/2019 06:06,28.0699,26.7463
5353,0,4,19,147195.74,4656.07002,1.9399,6.90262,1.49981,3.7194,C,1,08/02/2019 06:07,28.0699,26.7463
5354,0,4,19,147225.74,4686.07002,1.9524,6.94912,1.49981,3.7214,C,1,08/02/2019 06:07,28.0865,26.8127
5355,0,4,19,147255.74,4716.07002,1.9649,6.99565,1.49996,3.7227,C,1,08/02/2019 06:08,28.1365,26.7463
5356,0,4,19,147285.74,4746.07002,1.9774,7.04219,1.50011,3.7244,C,1,08/02/2019 06:08,28.1198,26.8127
5357,0,4,19,147315.74,4776.07002,1.9899,7.08875,1.50011,3.7261,C,1,08/02/2019 06:09,28.1698,26.7961
5358,0,4,19,147345.74,4806.07002,2.0024,7.13534,1.49996,3.7279,C,1,08/02/2019 06:09,28.1698,26.7795
5359,0,4,19,147375.74,4836.07002,2.0149,7.18195,1.49981,3.7298,C,1,08/02/2019 06:10,28.1698,26.7795
5360,0,4,19,147405.74,4866.07002,2.0274,7.22858,1.49966,3.7314,C,1,08/02/2019 06:10,28.2031,26.7961
5361,0,4,19,147435.74,4896.07002,2.0399,7.27523,1.50042,3.7334,C,1,08/02/2019 06:11,28.2364,26.7961
5362,0,4,19,147465.74,4926.07002,2.0524,7.3219,1.49966,3.735,C,1,08/02/2019 06:11,28.2197,26.7795
5363,0,4,19,147495.74,4956.07002,2.0649,7.3686,1.49981,3.7369,C,1,08/02/2019 06:12,28.2197,26.8459
5364,0,4,19,147525.74,4986.07002,2.0774,7.41532,1.49966,3.7388,C,1,08/02/2019 06:12,28.2364,26.7795
5365,0,4,19,147555.74,5016.07002,2.0899,7.46206,1.49981,3.7406,C,1,08/02/2019 06:13,28.2364,26.7795
5366,0,4,19,147585.74,5046.07002,2.10239,7.50883,1.49996,3.7423,C,1,08/02/2019 06:13,28.253,26.8459
5367,0,4,19,147615.74,5076.07002,2.11489,7.55562,1.50027,3.7444,C,1,08/02/2019 06:14,28.2697,26.7795
5368,0,4,19,147645.74,5106.07002,2.12739,7.60243,1.49981,3.7461,C,1,08/02/2019 06:14,28.2863,26.7795
5369,0,4,19,147675.74,5136.07002,2.13989,7.64926,1.49981,3.7479,C,1,08/02/2019 06:15,28.2863,26.7961
5370,0,4,19,147705.74,5166.07002,2.15239,7.69612,1.50011,3.7501,C,1,08/02/2019 06:15,28.303,26.7795
5371,0,4,19,147735.74,5196.07002,2.16489,7.74301,1.49981,3.752,C,1,08/02/2019 06:16,28.353,26.7795
5372,0,4,19,147765.74,5226.07002,2.17739,7.78992,1.49981,3.7537,C,1,08/02/2019 06:16,28.3197,26.8459
5373,0,4,19,147795.74,5256.07002,2.18989,7.83685,1.49996,3.7559,C,1,08/02/2019 06:17,28.353,26.8625
5374,0,4,19,147825.74,5286.07002,2.20239,7.88381,1.50027,3.7577,C,1,08/02/2019 06:17,28.4529,26.8625
5375,0,4,19,147855.74,5316.07002,2.21489,7.93079,1.49996,3.7597,C,1,08/02/2019 06:18,28.4362,26.8459
5376,0,4,19,147885.74,5346.07002,2.22739,7.9778,1.49981,3.762,C,1,08/02/2019 06:18,28.4362,26.7961
5377,0,4,19,147915.74,5376.07002,2.23989,8.02483,1.50011,3.7638,C,1,08/02/2019 06:19,28.4529,26.8127
5378,0,4,19,147945.74,5406.07002,2.25238,8.07189,1.4995,3.7661,C,1,08/02/2019 06:19,28.4529,26.8127
5379,0,4,19,147975.74,5436.07002,2.26488,8.11897,1.49966,3.7681,C,1,08/02/2019 06:20,28.4362,26.8791
5380,0,4,19,148005.74,5466.07002,2.27738,8.16608,1.49966,3.7699,C,1,08/02/2019 06:20,28.4862,26.8459
5381,0,4,19,148035.74,5496.07002,2.28988,8.21322,1.49981,3.7722,C,1,08/02/2019 06:21,28.5195,26.8625
5382,0,4,19,148065.74,5526.07002,2.30238,8.26038,1.49966,3.7742,C,1,08/02/2019 06:21,28.4862,26.8293
5383,0,4,19,148095.74,5556.07002,2.31488,8.30757,1.49966,3.7763,C,1,08/02/2019 06:22,28.5195,26.8293
5384,0,4,19,148125.74,5586.07002,2.32738,8.35479,1.49996,3.7787,C,1,08/02/2019 06:22,28.5528,26.8791
5385,0,4,19,148155.74,5616.07002,2.33988,8.40203,1.49966,3.7809,C,1,08/02/2019 06:23,28.5528,26.8459
5386,0,4,19,148185.74,5646.07002,2.35238,8.44931,1.49966,3.7833,C,1,08/02/2019 06:23,28.5694,26.8459
5387,0,4,19,148215.74,5676.07002,2.36488,8.49661,1.4995,3.785,C,1,08/02/2019 06:24,28.5861,26.8625
5388,0,4,19,148245.74,5706.07002,2.37738,8.54393,1.49996,3.7874,C,1,08/02/2019 06:24,28.5694,26.8791
5389,0,4,19,148275.74,5736.07002,2.38988,8.59129,1.50011,3.7897,C,1,08/02/2019 06:25,28.6027,26.8791
5390,0,4,19,148305.74,5766.07002,2.40238,8.63867,1.49966,3.792,C,1,08/02/2019 06:25,28.636,26.8791
5391,0,4,19,148335.74,5796.07002,2.41487,8.68609,1.50011,3.7945,C,1,08/02/2019 06:26,28.636,26.8957
5392,0,4,19,148365.74,5826.07002,2.42737,8.73353,1.50011,3.7966,C,1,08/02/2019 06:26,28.6194,26.8459
5393,0,4,19,148395.74,5856.07002,2.43987,8.781,1.50011,3.7992,C,1,08/02/2019 06:27,28.5861,26.8293
5394,0,4,19,148425.74,5886.07002,2.45237,8.8285,1.49981,3.8015,C,1,08/02/2019 06:27,28.6027,26.8957
5395,0,4,19,148455.74,5916.07002,2.46487,8.87603,1.49996,3.8039,C,1,08/02/2019 06:28,28.6527,26.8791
5396,0,4,19,148485.74,5946.07002,2.47737,8.92359,1.49981,3.8062,C,1,08/02/2019 06:28,28.6693,26.8791
5397,0,4,19,148515.74,5976.07002,2.48987,8.97118,1.50011,3.8087,C,1,08/02/2019 06:29,28.6527,26.8459
5398,0,4,19,148545.74,6006.07002,2.50237,9.01881,1.49981,3.8112,C,1,08/02/2019 06:29,28.6527,26.8791
5399,0,4,19,148575.74,6036.07002,2.51487,9.06646,1.49996,3.8137,C,1,08/02/2019 06:30,28.6194,26.8957
5400,0,4,19,148605.74,6066.07002,2.52737,9.11414,1.49996,3.8163,C,1,08/02/2019 06:30,28.7027,26.8957
5401,0,4,19,148635.74,6096.07002,2.53987,9.16186,1.49981,3.8187,C,1,08/02/2019 06:31,28.6693,26.8625
5402,0,4,19,148665.74,6126.07002,2.55237,9.2096,1.49966,3.8212,C,1,08/02/2019 06:31,28.636,26.8957
5403,0,4,19,148695.74,6156.07002,2.56487,9.25738,1.50027,3.8236,C,1,08/02/2019 06:32,28.6527,26.8957
5404,0,4,19,148725.74,6186.07002,2.57736,9.30519,1.49981,3.8262,C,1,08/02/2019 06:32,28.6693,26.8293
5405,0,4,19,148755.74,6216.07002,2.58986,9.35303,1.4995,3.8289,C,1,08/02/2019 06:33,28.6693,26.8459
5406,0,4,19,148785.74,6246.07002,2.60236,9.40091,1.49981,3.8315,C,1,08/02/2019 06:33,28.6693,26.8625
5407,0,4,19,148815.74,6276.07002,2.61486,9.44881,1.49981,3.834,C,1,08/02/2019 06:34,28.686,26.8625
5408,0,4,19,148845.74,6306.07002,2.62736,9.49675,1.4995,3.8366,C,1,08/02/2019 06:34,28.7027,26.8791
5409,0,4,19,148875.74,6336.07002,2.63986,9.54472,1.49981,3.8393,C,1,08/02/2019 06:35,28.686,26.8791
5410,0,4,19,148905.74,6366.07002,2.65236,9.59273,1.49966,3.8418,C,1,08/02/2019 06:35,28.6693,26.8459
5411,0,4,19,148935.74,6396.07002,2.66486,9.64076,1.49966,3.8447,C,1,08/02/2019 06:36,28.686,26.8957
5412,0,4,19,148965.74,6426.07002,2.67736,9.68883,1.49966,3.847,C,1,08/02/2019 06:36,28.636,26.8957
5413,0,4,19,148995.74,6456.07002,2.68986,9.73694,1.49981,3.8495,C,1,08/02/2019 06:37,28.636,26.8791
5414,0,4,19,149025.74,6486.07002,2.70236,9.78507,1.49981,3.8526,C,1,08/02/2019 06:37,28.636,26.8625
5415,0,4,19,149055.74,6516.07002,2.71486,9.83324,1.49996,3.8552,C,1,08/02/2019 06:38,28.686,26.8293
5416,0,4,19,149085.74,6546.07002,2.72735,9.88144,1.49981,3.8576,C,1,08/02/2019 06:38,28.686,26.8293
5417,0,4,19,149115.74,6576.07002,2.73985,9.92968,1.50027,3.8604,C,1,08/02/2019 06:39,28.6693,26.8127
5418,0,4,19,149145.74,6606.07002,2.75235,9.97794,1.49996,3.8628,C,1,08/02/2019 06:39,28.6527,26.8791
5419,0,4,19,149175.74,6636.07002,2.76485,10.0262,1.49996,3.8654,C,1,08/02/2019 06:40,28.636,26.8791
5420,0,4,19,149205.74,6666.07002,2.77735,10.0746,1.50011,3.8683,C,1,08/02/2019 06:40,28.636,26.8791
5421,0,4,19,149235.74,6696.07002,2.78985,10.1229,1.49981,3.8708,C,1,08/02/2019 06:41,28.636,26.8459
5422,0,4,19,149265.74,6726.07002,2.80235,10.1713,1.49981,3.8735,C,1,08/02/2019 06:41,28.6527,26.8127
5423,0,4,19,149295.74,6756.07002,2.81485,10.2198,1.49981,3.8759,C,1,08/02/2019 06:42,28.636,26.8791
5424,0,4,19,149325.74,6786.07002,2.82735,10.2682,1.50011,3.8788,C,1,08/02/2019 06:42,28.6194,26.8127
5425,0,4,19,149355.74,6816.07002,2.83985,10.3167,1.50011,3.8813,C,1,08/02/2019 06:43,28.6527,26.8957
5426,0,4,19,149385.74,6846.07002,2.85235,10.3653,1.4995,3.884,C,1,08/02/2019 06:43,28.6527,26.8957
5427,0,4,19,149415.74,6876.07002,2.86485,10.4138,1.49996,3.8865,C,1,08/02/2019 06:44,28.636,26.7961
5428,0,4,19,149445.74,6906.07002,2.87735,10.4624,1.49996,3.8892,C,1,08/02/2019 06:44,28.636,26.8293
5429,0,4,19,149475.74,6936.07002,2.88984,10.5111,1.49981,3.8918,C,1,08/02/2019 06:45,28.6027,26.8293
5430,0,4,19,149505.74,6966.07002,2.90234,10.5597,1.49981,3.8944,C,1,08/02/2019 06:45,28.6027,26.8791
5431,0,4,19,149535.74,6996.07002,2.91484,10.6084,1.49966,3.897,C,1,08/02/2019 06:46,28.5861,26.8791
5432,0,4,19,149565.74,7026.07002,2.92734,10.6571,1.50042,3.8994,C,1,08/02/2019 06:46,28.5528,26.7961
5433,0,4,19,149595.74,7056.07002,2.93984,10.7059,1.49981,3.9022,C,1,08/02/2019 06:47,28.5861,26.8791
5434,0,4,19,149625.74,7086.07002,2.95234,10.7547,1.49981,3.9045,C,1,08/02/2019 06:47,28.6027,26.8127
5435,0,4,19,149655.74,7116.07002,2.96484,10.8035,1.50011,3.9071,C,1,08/02/2019 06:48,28.5861,26.7961
5436,0,4,19,149685.74,7146.07002,2.97734,10.8524,1.49996,3.9097,C,1,08/02/2019 06:48,28.5361,26.8791
5437,0,4,19,149715.74,7176.07002,2.98984,10.9012,1.4995,3.9121,C,1,08/02/2019 06:49,28.5361,26.8459
5438,0,4,19,149745.74,7206.07002,3.00234,10.9502,1.4995,3.9147,C,1,08/02/2019 06:49,28.6027,26.8459
5439,0,4,19,149775.74,7236.07002,3.01484,10.9991,1.4995,3.9173,C,1,08/02/2019 06:50,28.5694,26.8459
5440,0,4,19,149805.74,7266.07002,3.02734,11.0481,1.49996,3.9197,C,1,08/02/2019 06:50,28.5195,26.8293
5441,0,4,19,149835.74,7296.07002,3.03983,11.0971,1.49996,3.9222,C,1,08/02/2019 06:51,28.5195,26.8127
5442,0,4,19,149865.74,7326.07002,3.05233,11.1461,1.50011,3.9248,C,1,08/02/2019 06:51,28.5528,26.8459
5443,0,4,19,149895.74,7356.07002,3.06483,11.1952,1.49996,3.9269,C,1,08/02/2019 06:52,28.5195,26.8459
5444,0,4,19,149925.74,7386.07002,3.07733,11.2443,1.49996,3.9297,C,1,08/02/2019 06:52,28.5195,26.8625
5445,0,4,19,149955.74,7416.07002,3.08983,11.2934,1.50011,3.9319,C,1,08/02/2019 06:53,28.4862,26.8625
5446,0,4,19,149985.74,7446.07002,3.10233,11.3426,1.49996,3.9344,C,1,08/02/2019 06:53,28.4862,26.8459
5447,0,4,19,150015.74,7476.07002,3.11483,11.3918,1.49966,3.9364,C,1,08/02/2019 06:54,28.4695,26.8293
5448,0,4,19,150045.74,7506.07002,3.12733,11.441,1.49996,3.9393,C,1,08/02/2019 06:54,28.4529,26.7961
5449,0,4,19,150075.74,7536.07002,3.13983,11.4903,1.4995,3.9416,C,1,08/02/2019 06:55,28.4529,26.8127
5450,0,4,19,150105.74,7566.07002,3.15233,11.5395,1.49996,3.9438,C,1,08/02/2019 06:55,28.4362,26.8127
5451,0,4,19,150135.74,7596.07002,3.16483,11.5889,1.4995,3.9464,C,1,08/02/2019 06:56,28.4362,26.8293
5452,0,4,19,150165.74,7626.07002,3.17733,11.6382,1.49981,3.9486,C,1,08/02/2019 06:56,28.4362,26.8127
5453,0,4,19,150195.74,7656.07002,3.18983,11.6876,1.4995,3.9509,C,1,08/02/2019 06:57,28.3863,26.7961
5454,0,4,19,150225.74,7686.07002,3.20232,11.737,1.49966,3.9532,C,1,08/02/2019 06:57,28.4196,26.8293
5455,0,4,19,150255.74,7716.07002,3.21482,11.7864,1.49981,3.9556,C,1,08/02/2019 06:58,28.4029,26.8127
5456,0,4,19,150285.74,7746.07002,3.22732,11.8359,1.50011,3.9579,C,1,08/02/2019 06:58,28.3863,26.8459
5457,0,4,19,150315.74,7776.07002,3.23982,11.8853,1.49996,3.9603,C,1,08/02/2019 06:59,28.4029,26.8459
5458,0,4,19,150345.74,7806.07002,3.25232,11.9349,1.49996,3.9626,C,1,08/02/2019 06:59,28.4029,26.8459
5459,0,4,19,150375.74,7836.07002,3.26482,11.9844,1.49996,3.9646,C,1,08/02/2019 07:00,28.3696,26.8459
5460,0,4,19,150405.74,7866.07002,3.27732,12.034,1.50057,3.967,C,1,08/02/2019 07:00,28.3696,26.8127
5461,0,4,19,150435.74,7896.07002,3.28982,12.0836,1.50011,3.969,C,1,08/02/2019 07:01,28.3363,26.7961
5462,0,4,19,150465.74,7926.07002,3.30232,12.1332,1.49996,3.9715,C,1,08/02/2019 07:01,28.303,26.7795
5463,0,4,19,150495.74,7956.07002,3.31482,12.1828,1.49981,3.9739,C,1,08/02/2019 07:02,28.3363,26.7961
5464,0,4,19,150525.74,7986.07002,3.32732,12.2325,1.49996,3.9762,C,1,08/02/2019 07:02,28.353,26.8127
5465,0,4,19,150555.74,8016.07002,3.33982,12.2822,1.50011,3.9783,C,1,08/02/2019 07:03,28.303,26.7795
5466,0,4,19,150585.74,8046.07002,3.35231,12.332,1.49981,3.9805,C,1,08/02/2019 07:03,28.2863,26.7961
5467,0,4,19,150615.74,8076.07002,3.36481,12.3818,1.49935,3.9828,C,1,08/02/2019 07:04,28.303,26.8127
5468,0,4,19,150645.74,8106.07002,3.37731,12.4315,1.50011,3.985,C,1,08/02/2019 07:04,28.3197,26.8293
5469,0,4,19,150675.74,8136.07002,3.38981,12.4814,1.49981,3.9872,C,1,08/02/2019 07:05,28.2697,26.8293
5470,0,4,19,150705.74,8166.07002,3.40231,12.5312,1.49966,3.9899,C,1,08/02/2019 07:05,28.2863,26.8127
5471,0,4,19,150735.74,8196.07002,3.41481,12.5811,1.50011,3.9919,C,1,08/02/2019 07:06,28.2697,26.8293
5472,0,4,19,150765.74,8226.07002,3.42731,12.631,1.50027,3.9942,C,1,08/02/2019 07:06,28.2697,26.8293
5473,0,4,19,150795.74,8256.07002,3.43981,12.681,1.50011,3.9966,C,1,08/02/2019 07:07,28.2863,26.8293
5474,0,4,19,150825.74,8286.07002,3.45231,12.7309,1.50027,3.9988,C,1,08/02/2019 07:07,28.2863,26.8127
5475,0,4,19,150855.74,8316.07002,3.46481,12.7809,1.49966,4.0014,C,1,08/02/2019 07:08,28.2697,26.8293
5476,0,4,19,150885.74,8346.07002,3.47731,12.831,1.49996,4.0037,C,1,08/02/2019 07:08,28.253,26.8293
5477,0,4,19,150915.74,8376.07002,3.48981,12.881,1.49981,4.0058,C,1,08/02/2019 07:09,28.2863,26.8625
5478,0,4,19,150945.74,8406.07002,3.50231,12.9311,1.49996,4.0085,C,1,08/02/2019 07:09,28.2197,26.7961
5479,0,4,19,150975.74,8436.07002,3.5148,12.9812,1.49981,4.0107,C,1,08/02/2019 07:10,28.2197,26.7961
5480,0,4,19,151005.74,8466.07002,3.5273,13.0314,1.49996,4.0134,C,1,08/02/2019 07:10,28.2031,26.7961
5481,0,4,19,151035.74,8496.07002,3.5398,13.0815,1.49996,4.0156,C,1,08/02/2019 07:11,28.1698,26.8459
5482,0,4,19,151065.74,8526.07002,3.5523,13.1318,1.49981,4.0183,C,1,08/02/2019 07:11,28.2697,26.8625
5483,0,4,19,151095.74,8556.07002,3.5648,13.182,1.49981,4.0208,C,1,08/02/2019 07:12,28.2031,26.8459
5484,0,4,19,151125.74,8586.07002,3.5773,13.2323,1.49996,4.0233,C,1,08/02/2019 07:12,28.2697,26.8459
5485,0,4,19,151155.74,8616.07002,3.5898,13.2826,1.50027,4.0256,C,1,08/02/2019 07:13,28.253,26.8127
5486,0,4,19,151185.74,8646.07002,3.6023,13.3329,1.50027,4.0284,C,1,08/02/2019 07:13,28.2031,26.7795
5487,0,4,19,151215.74,8676.07002,3.6148,13.3833,1.49981,4.0311,C,1,08/02/2019 07:14,28.1864,26.8625
5488,0,4,19,151245.74,8706.07002,3.6273,13.4337,1.50011,4.0334,C,1,08/02/2019 07:14,28.1864,26.8791
5489,0,4,19,151275.74,8736.07002,3.6398,13.4841,1.49996,4.0363,C,1,08/02/2019 07:15,28.1864,26.8791
5490,0,4,19,151305.74,8766.07002,3.6523,13.5346,1.49981,4.0394,C,1,08/02/2019 07:15,28.2197,26.7961
5491,0,4,19,151335.74,8796.07002,3.6648,13.5851,1.49981,4.0418,C,1,08/02/2019 07:16,28.1864,26.7795
5492,0,4,19,151365.74,8826.07002,3.67729,13.6356,1.49996,4.0444,C,1,08/02/2019 07:16,28.1698,26.8625
5493,0,4,19,151395.74,8856.07002,3.68979,13.6862,1.49996,4.0475,C,1,08/02/2019 07:17,28.2031,26.7961
5494,0,4,19,151425.74,8886.07002,3.70229,13.7368,1.49996,4.0502,C,1,08/02/2019 07:17,28.2031,26.7795
5495,0,4,19,151455.74,8916.07002,3.71479,13.7874,1.49996,4.0529,C,1,08/02/2019 07:18,28.2031,26.7795
5496,0,4,19,151485.74,8946.07002,3.72729,13.8381,1.49966,4.0557,C,1,08/02/2019 07:18,28.2031,26.7629
5497,0,4,19,151515.74,8976.07002,3.73979,13.8888,1.50011,4.0589,C,1,08/02/2019 07:19,28.2031,26.7795
5498,0,4,19,151545.74,9006.07002,3.75229,13.9396,1.49996,4.0616,C,1,08/02/2019 07:19,28.1864,26.7629
5499,0,4,19,151575.74,9036.07002,3.76479,13.9904,1.49966,4.0647,C,1,08/02/2019 07:20,28.1698,26.8459
5500,0,4,19,151605.74,9066.07002,3.77729,14.0412,1.49996,4.0679,C,1,08/02/2019 07:20,28.2364,26.8459
5501,0,4,19,151635.74,9096.07002,3.78979,14.0921,1.4995,4.071,C,1,08/02/2019 07:21,28.2197,26.7961
5502,0,4,19,151665.74,9126.07002,3.80229,14.143,1.49996,4.0739,C,1,08/02/2019 07:21,28.2197,26.8127
5503,0,4,19,151695.74,9156.07002,3.81479,14.1939,1.49996,4.0771,C,1,08/02/2019 07:22,28.253,26.8625
5504,0,4,19,151725.74,9186.07002,3.82728,14.2449,1.49981,4.08,C,1,08/02/2019 07:22,28.2364,26.8459
5505,0,4,19,151755.74,9216.07002,3.83978,14.2959,1.49981,4.083,C,1,08/02/2019 07:23,28.2364,26.8293
5506,0,4,19,151785.74,9246.07002,3.85228,14.347,1.50011,4.0864,C,1,08/02/2019 07:23,28.253,26.8459
5507,0,4,19,151815.74,9276.07002,3.86478,14.3981,1.4995,4.0893,C,1,08/02/2019 07:24,28.253,26.8459
5508,0,4,19,151845.74,9306.07002,3.87728,14.4492,1.49966,4.0925,C,1,08/02/2019 07:24,28.2697,26.8459
5509,0,4,19,151875.74,9336.07002,3.88978,14.5004,1.49966,4.0955,C,1,08/02/2019 07:25,28.2697,26.8625
5510,0,4,19,151905.74,9366.07002,3.90228,14.5516,1.49981,4.0989,C,1,08/02/2019 07:25,28.2031,26.8625
5511,0,4,19,151935.74,9396.07002,3.91478,14.6028,1.49996,4.1019,C,1,08/02/2019 07:26,28.2031,26.8625
5512,0,4,19,151965.74,9426.07002,3.92728,14.6541,1.50011,4.1051,C,1,08/02/2019 07:26,28.1864,26.7795
5513,0,4,19,151995.74,9456.07002,3.93978,14.7054,1.49996,4.108,C,1,08/02/2019 07:27,28.2197,26.8127
5514,0,4,19,152025.74,9486.07002,3.95228,14.7568,1.49981,4.1112,C,1,08/02/2019 07:27,28.2364,26.7795
5515,0,4,19,152055.74,9516.07002,3.96478,14.8082,1.49996,4.1144,C,1,08/02/2019 07:28,28.2364,26.7961
5516,0,4,19,152085.74,9546.07002,3.97728,14.8597,1.49996,4.1172,C,1,08/02/2019 07:28,28.2031,26.8625
5517,0,4,19,152115.74,9576.07002,3.98977,14.9111,1.49966,4.1204,C,1,08/02/2019 07:29,28.2031,26.7629
5518,0,4,19,152145.74,9606.07002,4.00227,14.9627,1.49981,4.1234,C,1,08/02/2019 07:29,28.2031,26.7795
5519,0,4,19,152175.74,9636.07002,4.01477,15.0142,1.49996,4.1265,C,1,08/02/2019 07:30,28.2364,26.7629
5520,0,4,19,152205.74,9666.07002,4.02727,15.0658,1.49996,4.1295,C,1,08/02/2019 07:30,28.2031,26.7795
5521,0,4,19,152235.74,9696.07002,4.03977,15.1175,1.49996,4.1323,C,1,08/02/2019 07:31,28.2697,26.7795
5522,0,4,19,152265.74,9726.07002,4.05227,15.1691,1.49966,4.1353,C,1,08/02/2019 07:31,28.2197,26.7961
5523,0,4,19,152295.74,9756.07002,4.06477,15.2208,1.49996,4.1382,C,1,08/02/2019 07:32,28.2197,26.8625
5524,0,4,19,152325.74,9786.07002,4.07727,15.2726,1.49981,4.1408,C,1,08/02/2019 07:32,28.2364,26.7795
5525,0,4,19,152355.74,9816.07002,4.08977,15.3244,1.49966,4.1436,C,1,08/02/2019 07:33,28.2697,26.7629
5526,0,4,19,152385.74,9846.07002,4.10227,15.3762,1.50042,4.1465,C,1,08/02/2019 07:33,28.2364,26.7463
5527,0,4,19,152415.74,9876.07002,4.11477,15.428,1.50011,4.1491,C,1,08/02/2019 07:34,28.2031,26.8127
5528,0,4,19,152445.74,9906.07002,4.12727,15.4799,1.50011,4.1515,C,1,08/02/2019 07:34,28.2031,26.7961
5529,0,4,19,152475.74,9936.07002,4.13976,15.5318,1.4995,4.1541,C,1,08/02/2019 07:35,28.2031,26.7795
5530,0,4,19,152505.74,9966.07002,4.15226,15.5837,1.49981,4.1566,C,1,08/02/2019 07:35,28.253,26.7961
5531,0,4,19,152535.74,9996.07002,4.16476,15.6357,1.49981,4.159,C,1,08/02/2019 07:36,28.2364,26.7961
5532,0,4,19,152565.74,10026.07002,4.17726,15.6877,1.50011,4.1613,C,1,08/02/2019 07:36,28.2863,26.7961
5533,0,4,19,152595.74,10056.07002,4.18976,15.7397,1.49996,4.1634,C,1,08/02/2019 07:37,28.253,26.8459
5534,0,4,19,152625.74,10086.07002,4.20226,15.7918,1.49996,4.1654,C,1,08/02/2019 07:37,28.2697,26.7795
5535,0,4,19,152655.74,10116.07002,4.21476,15.8439,1.50011,4.1677,C,1,08/02/2019 07:38,28.2863,26.7629
5536,0,4,19,152685.74,10146.07002,4.22726,15.896,1.50011,4.1695,C,1,08/02/2019 07:38,28.2697,26.7629
5537,0,4,19,152715.74,10176.07002,4.23976,15.9481,1.49981,4.1715,C,1,08/02/2019 07:39,28.303,26.7795
5538,0,4,19,152745.74,10206.07002,4.25226,16.0003,1.49996,4.173,C,1,08/02/2019 07:39,28.3197,26.8127
5539,0,4,19,152775.74,10236.07002,4.26476,16.0524,1.50011,4.175,C,1,08/02/2019 07:40,28.353,26.8293
5540,0,4,19,152805.74,10266.07002,4.27726,16.1046,1.50011,4.1765,C,1,08/02/2019 07:40,28.3363,26.7795
5541,0,4,19,152835.74,10296.07002,4.28976,16.1568,1.49966,4.1781,C,1,08/02/2019 07:41,28.353,26.7795
5542,0,4,19,152865.74,10326.07002,4.30225,16.2091,1.49935,4.1799,C,1,08/02/2019 07:41,28.353,26.8127
5543,0,4,19,152895.74,10356.07002,4.31475,16.2613,1.49966,4.1813,C,1,08/02/2019 07:42,28.2863,26.7297
5544,0,4,19,152925.74,10386.07002,4.32725,16.3136,1.49981,4.1827,C,1,08/02/2019 07:42,28.2863,26.7297
5545,0,4,19,152955.74,10416.07002,4.33975,16.3659,1.50011,4.1842,C,1,08/02/2019 07:43,28.2863,26.7297
5546,0,4,19,152985.74,10446.07002,4.35225,16.4182,1.49996,4.1855,C,1,08/02/2019 07:43,28.2697,26.7297
5547,0,4,19,153015.74,10476.07002,4.36475,16.4705,1.50011,4.1869,C,1,08/02/2019 07:44,28.2863,26.7297
5548,0,4,19,153045.74,10506.07002,4.37725,16.5229,1.50011,4.1881,C,1,08/02/2019 07:44,28.3197,26.7297
5549,0,4,19,153075.74,10536.07002,4.38975,16.5752,1.49996,4.1895,C,1,08/02/2019 07:45,28.353,26.7463
5550,0,4,19,153105.74,10566.07002,4.40225,16.6276,1.50027,4.191,C,1,08/02/2019 07:45,28.3197,26.7463
5551,0,4,19,153135.74,10596.07002,4.41475,16.68,1.49966,4.1924,C,1,08/02/2019 07:46,28.353,26.7297
5552,0,4,19,153165.74,10626.07002,4.42725,16.7324,1.50042,4.1936,C,1,08/02/2019 07:46,28.3363,26.7297
5553,0,4,19,153195.74,10656.07002,4.43975,16.7848,1.49981,4.195,C,1,08/02/2019 07:47,28.353,26.7297
5554,0,4,19,153225.74,10686.07002,4.45225,16.8373,1.50011,4.1967,C,1,08/02/2019 07:47,28.3363,26.7131
5555,0,4,19,153255.74,10716.07002,4.46474,16.8897,1.49996,4.1981,C,1,08/02/2019 07:48,28.3363,26.7131
5556,0,4,19,153285.74,10746.07002,4.47724,16.9422,1.49996,4.1996,C,1,08/02/2019 07:48,28.3363,26.7131
5557,0,4,19,153291.84,10752.16998,4.47978,16.9529,1.50027,4.2,C,133,08/02/2019 07:48,28.3363,26.7463
5558,0,4,20,153291.87,0.03,4.4798,16.9529,1.60418,4.2025,C,0,08/02/2019 07:48,28.3363,26.7463
5559,0,4,20,153321.87,30.03,4.49221,17.0051,1.46456,4.1999,C,1,08/02/2019 07:49,28.3363,26.7795
5560,0,4,20,153351.87,60.03,4.50428,17.0558,1.43389,4.1999,C,1,08/02/2019 07:49,28.353,26.7131
5561,0,4,20,153381.87,90.03,4.51613,17.1055,1.40795,4.1999,C,1,08/02/2019 07:50,28.3696,26.7297
5562,0,4,20,153411.87,120.03,4.52775,17.1544,1.38247,4.2,C,1,08/02/2019 07:50,28.4029,26.7463
5563,0,4,20,153441.87,150.03,4.53917,17.2023,1.3579,4.2002,C,1,08/02/2019 07:51,28.4029,26.7629
5564,0,4,20,153471.87,180.03,4.55039,17.2495,1.33486,4.1999,C,1,08/02/2019 07:51,28.4029,26.7629
5565,0,4,20,153501.87,210.03,4.56142,17.2957,1.30999,4.1999,C,1,08/02/2019 07:52,28.4029,26.7795
5566,0,4,20,153531.87,240.03,4.57224,17.3412,1.28649,4.1999,C,1,08/02/2019 07:52,28.3863,26.7629
5567,0,4,20,153561.87,270.03,4.58286,17.3858,1.26238,4.1999,C,1,08/02/2019 07:53,28.3696,26.7629
5568,0,4,20,153591.87,300.03,4.59329,17.4296,1.23934,4.1999,C,1,08/02/2019 07:53,28.3696,26.7629
5569,0,4,20,153621.87,330.03,4.60353,17.4726,1.21523,4.1999,C,1,08/02/2019 07:54,28.3363,26.7463
5570,0,4,20,153651.87,360.03,4.61357,17.5148,1.19295,4.1999,C,1,08/02/2019 07:54,28.3197,26.8293
5571,0,4,20,153681.87,390.03,4.62341,17.5561,1.16915,4.2,C,1,08/02/2019 07:55,28.303,26.8127
5572,0,4,20,153711.87,420.03,4.63306,17.5967,1.14656,4.2,C,1,08/02/2019 07:55,28.2863,26.8293
5573,0,4,20,153741.87,450.03,4.64251,17.6364,1.122,4.2,C,1,08/02/2019 07:56,28.353,26.8127
