Repository: klinders/BatteryPeck

# BatteryToolkit

a ModelingToolkit based battery pack inspired by PyBaMM

## How to run

Running a simulation can be as easy as

```julia
using ModelingToolkit
using BatteryPeck

@mtkbuild sys = SingleCellPack(config=(96,2), Qcell=78);

e = Experiment([
    PowerStep(11000, 500),
    RestStep(8*3600),
]*7)

@time sol = simulate(sys,e, saveat=1)
```

## Experiment

The experiment can be defined using steps like
```julia
Experiment([
    PowerStep(11000, 500),
    RestStep(8*3600),
    DriveStep("speed comparison/power.csv", 3600/2),
    RestStep(8*3600),
    DriveStep("speed comparison/power.csv", 3600/2),
    ChargeStep(0.8, 11000),
    RestStep(6*3600)
]*100)
```

File: data/Chen2020/LGM50_cell03.csv (part 14 of 15)
Ch. max. I,10.000 A,,,,,,,,,,,,,
DisCh. max. I,10.000 A,,,,,,,,,,,,,
,,,,,,,,,,,,,,
Rec,Cycle P,Cycle C,Step,Test Time [s],Step Time [s],Capacity [Ah],Energy [Wh],Current [A],Voltage [V],Md,ES,DPT Time,Temperature Cell [degC],Temperature Chamber [degC]
5574,0,4,20,153771.87,480.03,4.65176,17.6752,1.09819,4.2,C,1,08/02/2019 07:56,28.3363,26.8127
5575,0,4,20,153801.87,510.03,4.66082,17.7133,1.075,4.2,C,1,08/02/2019 07:57,28.303,26.7795
5576,0,4,20,153831.87,540.03,4.66968,17.7505,1.05074,4.2002,C,1,08/02/2019 07:57,28.2697,26.7795
5577,0,4,20,153861.87,570.03,4.67834,17.7868,1.02678,4.2,C,1,08/02/2019 07:58,28.2364,26.7629
5578,0,4,20,153891.87,600.03,4.6868,17.8224,1.00374,4.1999,C,1,08/02/2019 07:58,28.1864,26.8459
5579,0,4,20,153921.87,630.03,4.69506,17.8571,0.979171,4.1999,C,1,08/02/2019 07:59,28.2031,26.7795
5580,0,4,20,153951.87,660.03,4.70313,17.891,0.955978,4.1999,C,1,08/02/2019 07:59,28.2197,26.7961
5581,0,4,20,153981.87,690.03,4.711,17.924,0.931258,4.1999,C,1,08/02/2019 08:00,28.2197,26.8293
5582,0,4,20,154011.87,720.03,4.71867,17.9562,0.90959,4.1999,C,1,08/02/2019 08:00,28.1698,26.7629
5583,0,4,20,154041.87,750.03,4.72615,17.9876,0.884565,4.1999,C,1,08/02/2019 08:01,28.1365,26.7795
5584,0,4,20,154071.87,780.03,4.73344,18.0182,0.86244,4.1999,C,1,08/02/2019 08:01,28.1531,26.7961
5585,0,4,20,154101.87,810.03,4.74053,18.048,0.840925,4.2,C,1,08/02/2019 08:02,28.1365,26.7961
5586,0,4,20,154131.87,840.03,4.74744,18.0771,0.816205,4.1999,C,1,08/02/2019 08:02,28.1365,26.7629
5587,0,4,20,154161.87,870.03,4.75415,18.1053,0.795453,4.2002,C,1,08/02/2019 08:03,28.0532,26.7795
5588,0,4,20,154191.87,900.03,4.76068,18.1327,0.771954,4.2,C,1,08/02/2019 08:03,27.9533,26.7629
5589,0,4,20,154221.87,930.03,4.76703,18.1593,0.750744,4.2,C,1,08/02/2019 08:04,28.0199,26.7795
5590,0,4,20,154251.87,960.03,4.77319,18.1852,0.729686,4.1999,C,1,08/02/2019 08:04,28.0033,26.7795
5591,0,4,20,154281.87,990.03,4.77917,18.2103,0.707103,4.2,C,1,08/02/2019 08:05,27.9366,26.7629
5592,0,4,20,154311.87,1020.03,4.78498,18.2347,0.685893,4.2,C,1,08/02/2019 08:05,27.92,26.7629
5593,0,4,20,154341.87,1050.03,4.79061,18.2584,0.664988,4.2,C,1,08/02/2019 08:06,27.8867,26.7795
5594,0,4,20,154371.87,1080.03,4.79607,18.2813,0.645151,4.2,C,1,08/02/2019 08:06,27.8867,26.7795
5595,0,4,20,154401.87,1110.03,4.80135,18.3035,0.622568,4.1999,C,1,08/02/2019 08:07,27.8534,26.7795
5596,0,4,20,154431.87,1140.03,4.80647,18.325,0.604868,4.1999,C,1,08/02/2019 08:07,27.8201,26.7795
5597,0,4,20,154461.87,1170.03,4.81143,18.3458,0.585489,4.1999,C,1,08/02/2019 08:08,27.8034,26.7463
5598,0,4,20,154491.87,1200.03,4.81623,18.366,0.567483,4.2,C,1,08/02/2019 08:08,27.7701,26.7629
5599,0,4,20,154521.87,1230.03,4.82087,18.3855,0.547341,4.2,C,1,08/02/2019 08:09,27.7368,26.7629
5600,0,4,20,154551.87,1260.03,4.82536,18.4043,0.529641,4.2,C,1,08/02/2019 08:09,27.6869,26.7629
5601,0,4,20,154581.87,1290.03,4.8297,18.4226,0.511788,4.1999,C,1,08/02/2019 08:10,27.6203,26.7961
5602,0,4,20,154611.87,1320.03,4.8339,18.4402,0.494545,4.2,C,1,08/02/2019 08:10,27.6036,26.7961
5603,0,4,20,154641.87,1350.03,4.83796,18.4573,0.478218,4.2,C,1,08/02/2019 08:11,27.6369,26.7795
5604,0,4,20,154671.87,1380.03,4.84188,18.4737,0.462806,4.1999,C,1,08/02/2019 08:11,27.6036,26.7629
5605,0,4,20,154701.87,1410.03,4.84566,18.4896,0.445716,4.1999,C,1,08/02/2019 08:12,27.587,26.7795
5606,0,4,20,154731.87,1440.03,4.84932,18.505,0.430915,4.2002,C,1,08/02/2019 08:12,27.5703,26.7795
5607,0,4,20,154761.87,1470.03,4.85285,18.5198,0.41474,4.2,C,1,08/02/2019 08:13,27.5703,26.7961
5608,0,4,20,154791.87,1500.03,4.85625,18.5341,0.400854,4.2002,C,1,08/02/2019 08:13,27.5203,26.7795
5609,0,4,20,154821.87,1530.03,4.85954,18.5479,0.386816,4.1999,C,1,08/02/2019 08:14,27.4704,26.7795
5610,0,4,20,154851.87,1560.03,4.86271,18.5612,0.373388,4.2,C,1,08/02/2019 08:14,27.5037,26.8127
5611,0,4,20,154881.87,1590.03,4.86577,18.5741,0.360876,4.2002,C,1,08/02/2019 08:15,27.4204,26.7463
5612,0,4,20,154911.87,1620.03,4.86872,18.5865,0.348516,4.1999,C,1,08/02/2019 08:15,27.4204,26.7629
5613,0,4,20,154941.87,1650.03,4.87157,18.5984,0.33402,4.1999,C,1,08/02/2019 08:16,27.4038,26.7961
5614,0,4,20,154971.87,1680.03,4.87432,18.6099,0.322728,4.1999,C,1,08/02/2019 08:16,27.4038,26.7629
5615,0,4,20,155001.87,1710.03,4.87696,18.6211,0.311437,4.2,C,1,08/02/2019 08:17,27.3705,26.7297
5616,0,4,20,155031.87,1740.03,4.87951,18.6318,0.299992,4.1999,C,1,08/02/2019 08:17,27.3372,26.7795
5617,0,4,20,155061.87,1770.03,4.88198,18.6421,0.288701,4.1999,C,1,08/02/2019 08:18,27.2872,26.7795
5618,0,4,20,155091.87,1800.03,4.88435,18.6521,0.279545,4.2,C,1,08/02/2019 08:18,27.2706,26.7463
5619,0,4,20,155121.87,1830.03,4.88663,18.6617,0.269627,4.2,C,1,08/02/2019 08:19,27.2373,26.7795
5620,0,4,20,155151.87,1860.03,4.88884,18.671,0.260166,4.2002,C,1,08/02/2019 08:19,27.2539,26.7795
5621,0,4,20,155181.87,1890.03,4.89097,18.6799,0.252537,4.1999,C,1,08/02/2019 08:20,27.2373,26.7961
5622,0,4,20,155211.87,1920.03,4.89302,18.6885,0.241856,4.1999,C,1,08/02/2019 08:20,27.2206,26.7961
5623,0,4,20,155241.87,1950.03,4.895,18.6968,0.233463,4.2,C,1,08/02/2019 08:21,27.1373,26.7131
5624,0,4,20,155271.87,1980.03,4.89691,18.7048,0.224155,4.2,C,1,08/02/2019 08:21,27.104,26.7463
5625,0,4,20,155301.87,2010.03,4.89874,18.7125,0.216678,4.2,C,1,08/02/2019 08:22,27.0707,26.7297
5626,0,4,20,155331.87,2040.03,4.90052,18.72,0.209201,4.2,C,1,08/02/2019 08:22,27.0707,26.7297
5627,0,4,20,155361.87,2070.03,4.90223,18.7272,0.202029,4.1999,C,1,08/02/2019 08:23,27.0374,26.7297
5628,0,4,20,155391.87,2100.03,4.90388,18.7341,0.195315,4.2,C,1,08/02/2019 08:23,27.0208,26.7131
5629,0,4,20,155421.87,2130.03,4.90548,18.7408,0.187228,4.2,C,1,08/02/2019 08:24,27.0541,26.7961
5630,0,4,20,155451.87,2160.03,4.90702,18.7473,0.18143,4.1999,C,1,08/02/2019 08:24,27.0041,26.7297
5631,0,4,20,155481.87,2190.03,4.9085,18.7535,0.174563,4.2,C,1,08/02/2019 08:25,26.9875,26.7297
5632,0,4,20,155511.87,2220.03,4.90993,18.7595,0.167697,4.1999,C,1,08/02/2019 08:25,26.9708,26.7297
5633,0,4,20,155541.87,2250.03,4.91131,18.7653,0.162203,4.2,C,1,08/02/2019 08:26,26.9542,26.7297
5634,0,4,20,155571.87,2280.03,4.91265,18.7709,0.157015,4.2,C,1,08/02/2019 08:26,26.9375,26.7297
5635,0,4,20,155601.87,2310.03,4.91393,18.7763,0.15259,4.2,C,1,08/02/2019 08:27,26.9042,26.6965
5636,0,4,20,155631.87,2340.03,4.91518,18.7816,0.146792,4.2,C,1,08/02/2019 08:27,26.8876,26.6965
5637,0,4,20,155661.87,2370.03,4.91638,18.7866,0.139315,4.2,C,1,08/02/2019 08:28,26.8543,26.7463
5638,0,4,20,155691.87,2400.03,4.91753,18.7915,0.137636,4.2,C,1,08/02/2019 08:28,26.8043,26.7297
5639,0,4,20,155721.87,2430.03,4.91865,18.7962,0.130617,4.2,C,1,08/02/2019 08:29,26.8709,26.7131
5640,0,4,20,155751.87,2460.03,4.91973,18.8007,0.128786,4.2002,C,1,08/02/2019 08:29,26.8376,26.6965
5641,0,4,20,155781.87,2490.03,4.92077,18.8051,0.122225,4.2,C,1,08/02/2019 08:30,26.821,26.7297
5642,0,4,20,155811.87,2520.03,4.92179,18.8093,0.121004,4.2,C,1,08/02/2019 08:30,26.8043,26.7463
5643,0,4,20,155841.87,2550.03,4.92277,18.8134,0.117037,4.2,C,1,08/02/2019 08:31,26.771,26.7463
5644,0,4,20,155871.87,2580.03,4.92372,18.8174,0.112764,4.1999,C,1,08/02/2019 08:31,26.771,26.7463
5645,0,4,20,155901.87,2610.03,4.92463,18.8213,0.107576,4.2,C,1,08/02/2019 08:32,26.7543,26.7629
5646,0,4,20,155931.87,2640.03,4.92552,18.825,0.104829,4.2,C,1,08/02/2019 08:32,26.7543,26.7629
5647,0,4,20,155961.87,2670.03,4.92638,18.8286,0.101472,4.2002,C,1,08/02/2019 08:33,26.7377,26.7629
5648,0,4,20,155991.87,2700.03,4.92721,18.8321,0.0982681,4.1999,C,1,08/02/2019 08:33,26.7377,26.7795
5649,0,4,20,156021.87,2730.03,4.92802,18.8355,0.0952163,4.2002,C,1,08/02/2019 08:34,26.7044,26.6965
5650,0,4,20,156051.87,2760.03,4.92879,18.8388,0.0906386,4.2,C,1,08/02/2019 08:34,26.6711,26.7629
5651,0,4,20,156081.87,2790.03,4.92955,18.8419,0.0892653,4.1999,C,1,08/02/2019 08:35,26.6711,26.7463
5652,0,4,20,156111.87,2820.03,4.93028,18.845,0.0865187,4.1999,C,1,08/02/2019 08:35,26.6544,26.7629
5653,0,4,20,156141.87,2850.03,4.93099,18.848,0.0831617,4.1999,C,1,08/02/2019 08:36,26.6711,26.6799
5654,0,4,20,156171.87,2880.03,4.93168,18.8509,0.0820935,4.1999,C,1,08/02/2019 08:36,26.6211,26.7463
5655,0,4,20,156201.87,2910.03,4.93235,18.8537,0.0790417,4.1999,C,1,08/02/2019 08:37,26.6211,26.7463
5656,0,4,20,156231.87,2940.03,4.933,18.8564,0.0766003,4.2002,C,1,08/02/2019 08:37,26.6211,26.7629
5657,0,4,20,156261.87,2970.03,4.93363,18.8591,0.0741588,4.2,C,1,08/02/2019 08:38,26.6211,26.6965
5658,0,4,20,156291.87,3000.03,4.93424,18.8616,0.0720226,4.2,C,1,08/02/2019 08:38,26.6378,26.7297
5659,0,4,20,156321.87,3030.03,4.93483,18.8641,0.0704967,4.2,C,1,08/02/2019 08:39,26.6378,26.7297
5660,0,4,20,156351.87,3060.03,4.93541,18.8665,0.0680552,4.1999,C,1,08/02/2019 08:39,26.6045,26.7297
5661,0,4,20,156381.87,3090.03,4.93597,18.8689,0.0646983,4.1999,C,1,08/02/2019 08:40,26.5878,26.7131
5662,0,4,20,156411.87,3120.03,4.93651,18.8712,0.0656138,4.1999,C,1,08/02/2019 08:40,26.5878,26.7131
5663,0,4,20,156441.87,3150.03,4.93704,18.8734,0.0610361,4.2,C,1,08/02/2019 08:41,26.5379,26.6965
5664,0,4,20,156471.87,3180.03,4.93755,18.8755,0.0604257,4.2,C,1,08/02/2019 08:41,26.5046,26.6965
5665,0,4,20,156501.87,3210.03,4.93805,18.8776,0.0585946,4.1999,C,1,08/02/2019 08:42,26.5212,26.6965
5666,0,4,20,156531.87,3240.03,4.93854,18.8797,0.0579843,4.1999,C,1,08/02/2019 08:42,26.5212,26.6799
5667,0,4,20,156561.87,3270.03,4.93901,18.8817,0.0569162,4.1999,C,1,08/02/2019 08:43,26.5379,26.6633
5668,0,4,20,156591.87,3300.03,4.93947,18.8836,0.0537118,4.2,C,1,08/02/2019 08:43,26.5379,26.6799
5669,0,4,20,156621.87,3330.03,4.93992,18.8855,0.0531014,4.2002,C,1,08/02/2019 08:44,26.5379,26.7131
5670,0,4,20,156638.23,3346.39002,4.94016,18.8865,0.0497444,4.1999,C,132,08/02/2019 08:44,26.5545,26.6965
5671,0,4,21,156638.24,0.01002,0,0,0,4.1985,R,0,08/02/2019 08:44,26.5545,26.6965
5672,0,4,21,156668.24,30.01002,0,0,0,4.1973,R,1,08/02/2019 08:45,26.5379,26.6965
5673,0,4,21,156698.24,60.01002,0,0,0,4.1971,R,1,08/02/2019 08:45,26.5212,26.6799
5674,0,4,21,156728.24,90.01002,0,0,0,4.1967,R,1,08/02/2019 08:46,26.5212,26.6965
5675,0,4,21,156758.24,120.01002,0,0,0,4.1965,R,1,08/02/2019 08:46,26.5046,26.6965
5676,0,4,21,156788.24,150.01002,0,0,0,4.1964,R,1,08/02/2019 08:47,26.4879,26.6799
5677,0,4,21,156818.24,180.01002,0,0,0,4.1959,R,1,08/02/2019 08:47,26.4879,26.6799
5678,0,4,21,156848.24,210.01002,0,0,0,4.1956,R,1,08/02/2019 08:48,26.4879,26.6965
5679,0,4,21,156878.24,240.01002,0,0,0,4.1955,R,1,08/02/2019 08:48,26.4879,26.6799
5680,0,4,21,156908.24,270.01002,0,0,0,4.1952,R,1,08/02/2019 08:49,26.4546,26.6799
5681,0,4,21,156938.24,300.01002,0,0,0,4.1952,R,1,08/02/2019 08:49,26.4213,26.6965
5682,0,4,21,156968.24,330.01002,0,0,0,4.195,R,1,08/02/2019 08:50,26.4213,26.6799
5683,0,4,21,156998.24,360.01002,0,0,0,4.1949,R,1,08/02/2019 08:50,26.4213,26.6965
5684,0,4,21,157028.24,390.01002,0,0,0,4.1947,R,1,08/02/2019 08:51,26.4546,26.6633
5685,0,4,21,157058.24,420.01002,0,0,0,4.1944,R,1,08/02/2019 08:51,26.4546,26.6799
5686,0,4,21,157088.24,450.01002,0,0,0,4.1942,R,1,08/02/2019 08:52,26.4546,26.6799
5687,0,4,21,157118.24,480.01002,0,0,0,4.1942,R,1,08/02/2019 08:52,26.4046,26.6467
5688,0,4,21,157148.24,510.01002,0,0,0,4.1941,R,1,08/02/2019 08:53,26.4213,26.7131
5689,0,4,21,157178.24,540.01002,0,0,0,4.1939,R,1,08/02/2019 08:53,26.4213,26.7131
5690,0,4,21,157208.24,570.01002,0,0,0,4.1939,R,1,08/02/2019 08:54,26.388,26.6965
5691,0,4,21,157238.24,600.01002,0,0,0,4.1935,R,1,08/02/2019 08:54,26.4546,26.6799
5692,0,4,21,157268.24,630.01002,0,0,0,4.1936,R,1,08/02/2019 08:55,26.4213,26.6633
5693,0,4,21,157298.24,660.01002,0,0,0,4.1935,R,1,08/02/2019 08:55,26.388,26.6799
5694,0,4,21,157328.24,690.01002,0,0,0,4.1932,R,1,08/02/2019 08:56,26.3713,26.6799
5695,0,4,21,157358.24,720.01002,0,0,0,4.1933,R,1,08/02/2019 08:56,26.3713,26.6799
5696,0,4,21,157388.24,750.01002,0,0,0,4.193,R,1,08/02/2019 08:57,26.388,26.6301
5697,0,4,21,157418.24,780.01002,0,0,0,4.193,R,1,08/02/2019 08:57,26.388,26.6135
5698,0,4,21,157448.24,810.01002,0,0,0,4.1929,R,1,08/02/2019 08:58,26.388,26.6301
5699,0,4,21,157478.24,840.01002,0,0,0,4.1929,R,1,08/02/2019 08:58,26.388,26.6135
5700,0,4,21,157508.24,870.01002,0,0,0,4.1929,R,1,08/02/2019 08:59,26.4046,26.6467
5701,0,4,21,157538.24,900.01002,0,0,0,4.1926,R,1,08/02/2019 08:59,26.4213,26.6633
5702,0,4,21,157568.24,930.01002,0,0,0,4.1924,R,1,08/02/2019 09:00,26.438,26.6799
5703,0,4,21,157598.24,960.01002,0,0,0,4.1923,R,1,08/02/2019 09:00,26.4546,26.7131
5704,0,4,21,157628.24,990.01002,0,0,0,4.1921,R,1,08/02/2019 09:01,26.4046,26.6633
5705,0,4,21,157658.24,1020.01002,0,0,0,4.1923,R,1,08/02/2019 09:01,26.388,26.6633
5706,0,4,21,157688.24,1050.01002,0,0,0,4.1923,R,1,08/02/2019 09:02,26.388,26.6799
5707,0,4,21,157718.24,1080.01002,0,0,0,4.1923,R,1,08/02/2019 09:02,26.4213,26.7131
5708,0,4,21,157748.24,1110.01002,0,0,0,4.192,R,1,08/02/2019 09:03,26.438,26.7297
5709,0,4,21,157778.24,1140.01002,0,0,0,4.1918,R,1,08/02/2019 09:03,26.4546,26.7297
5710,0,4,21,157808.24,1170.01002,0,0,0,4.1918,R,1,08/02/2019 09:04,26.438,26.7297
5711,0,4,21,157838.24,1200.01002,0,0,0,4.1917,R,1,08/02/2019 09:04,26.4546,26.7297
5712,0,4,21,157868.24,1230.01002,0,0,0,4.1918,R,1,08/02/2019 09:05,26.438,26.6965
5713,0,4,21,157898.24,1260.01002,0,0,0,4.1918,R,1,08/02/2019 09:05,26.5212,26.6965
5714,0,4,21,157928.24,1290.01002,0,0,0,4.1917,R,1,08/02/2019 09:06,26.4879,26.6633
5715,0,4,21,157958.24,1320.01002,0,0,0,4.1917,R,1,08/02/2019 09:06,26.4546,26.6799
5716,0,4,21,157988.24,1350.01002,0,0,0,4.1917,R,1,08/02/2019 09:07,26.388,26.6467
5717,0,4,21,158018.24,1380.01002,0,0,0,4.1913,R,1,08/02/2019 09:07,26.3713,26.7131
5718,0,4,21,158048.24,1410.01002,0,0,0,4.1913,R,1,08/02/2019 09:08,26.3547,26.6799
5719,0,4,21,158078.24,1440.01002,0,0,0,4.1913,R,1,08/02/2019 09:08,26.4213,26.6965
5720,0,4,21,158108.24,1470.01002,0,0,0,4.1912,R,1,08/02/2019 09:09,26.4213,26.6633
5721,0,4,21,158138.24,1500.01002,0,0,0,4.191,R,1,08/02/2019 09:09,26.388,26.6467
5722,0,4,21,158168.24,1530.01002,0,0,0,4.191,R,1,08/02/2019 09:10,26.3713,26.6301
5723,0,4,21,158198.24,1560.01002,0,0,0,4.191,R,1,08/02/2019 09:10,26.3547,26.6799
5724,0,4,21,158228.24,1590.01002,0,0,0,4.1909,R,1,08/02/2019 09:11,26.3547,26.6799
5725,0,4,21,158258.24,1620.01002,0,0,0,4.1907,R,1,08/02/2019 09:11,26.338,26.6633
5726,0,4,21,158288.24,1650.01002,0,0,0,4.1909,R,1,08/02/2019 09:12,26.3713,26.6467
5727,0,4,21,158318.24,1680.01002,0,0,0,4.1907,R,1,08/02/2019 09:12,26.3713,26.6467
5728,0,4,21,158348.24,1710.01002,0,0,0,4.1906,R,1,08/02/2019 09:13,26.388,26.6467
5729,0,4,21,158378.24,1740.01002,0,0,0,4.1906,R,1,08/02/2019 09:13,26.3547,26.6799
5730,0,4,21,158408.24,1770.01002,0,0,0,4.1904,R,1,08/02/2019 09:14,26.338,26.6799
5731,0,4,21,158438.24,1800.01002,0,0,0,4.1904,R,1,08/02/2019 09:14,26.388,26.6965
5732,0,4,21,158468.24,1830.01002,0,0,0,4.1904,R,1,08/02/2019 09:15,26.3713,26.6799
5733,0,4,21,158498.24,1860.01002,0,0,0,4.1903,R,1,08/02/2019 09:15,26.3547,26.6633
5734,0,4,21,158528.24,1890.01002,0,0,0,4.1901,R,1,08/02/2019 09:16,26.3547,26.6467
5735,0,4,21,158558.24,1920.01002,0,0,0,4.1903,R,1,08/02/2019 09:16,26.3547,26.6633
5736,0,4,21,158588.24,1950.01002,0,0,0,4.1901,R,1,08/02/2019 09:17,26.388,26.6799
5737,0,4,21,158618.24,1980.01002,0,0,0,4.19,R,1,08/02/2019 09:17,26.4046,26.7131
5738,0,4,21,158648.24,2010.01002,0,0,0,4.1901,R,1,08/02/2019 09:18,26.3713,26.6965
5739,0,4,21,158678.24,2040.01002,0,0,0,4.1898,R,1,08/02/2019 09:18,26.388,26.6799
5740,0,4,21,158708.24,2070.01002,0,0,0,4.19,R,1,08/02/2019 09:19,26.388,26.6965
5741,0,4,21,158738.24,2100.01002,0,0,0,4.19,R,1,08/02/2019 09:19,26.3547,26.6965
5742,0,4,21,158768.24,2130.01002,0,0,0,4.1898,R,1,08/02/2019 09:20,26.3713,26.6467
5743,0,4,21,158798.24,2160.01002,0,0,0,4.1898,R,1,08/02/2019 09:20,26.3713,26.6467
5744,0,4,21,158828.24,2190.01002,0,0,0,4.1898,R,1,08/02/2019 09:21,26.388,26.6633
5745,0,4,21,158858.24,2220.01002,0,0,0,4.1897,R,1,08/02/2019 09:21,26.3713,26.6633
5746,0,4,21,158888.24,2250.01002,0,0,0,4.1897,R,1,08/02/2019 09:22,26.388,26.6633
5747,0,4,21,158918.24,2280.01002,0,0,0,4.1897,R,1,08/02/2019 09:22,26.388,26.6467
5748,0,4,21,158948.24,2310.01002,0,0,0,4.1895,R,1,08/02/2019 09:23,26.3713,26.6467
5749,0,4,21,158978.24,2340.01002,0,0,0,4.1897,R,1,08/02/2019 09:23,26.3713,26.6467
5750,0,4,21,159008.24,2370.01002,0,0,0,4.1895,R,1,08/02/2019 09:24,26.3713,26.6467
5751,0,4,21,159038.24,2400.01002,0,0,0,4.1894,R,1,08/02/2019 09:24,26.3713,26.6467
5752,0,4,21,159068.24,2430.01002,0,0,0,4.1895,R,1,08/02/2019 09:25,26.3713,26.6467
5753,0,4,21,159098.24,2460.01002,0,0,0,4.1895,R,1,08/02/2019 09:25,26.388,26.6467
5754,0,4,21,159128.24,2490.01002,0,0,0,4.1894,R,1,08/02/2019 09:26,26.4879,26.6799
5755,0,4,21,159158.24,2520.01002,0,0,0,4.1894,R,1,08/02/2019 09:26,26.5545,26.7131
5756,0,4,21,159188.24,2550.01002,0,0,0,4.1892,R,1,08/02/2019 09:27,26.5545,26.6633
5757,0,4,21,159218.24,2580.01002,0,0,0,4.1892,R,1,08/02/2019 09:27,26.6045,26.7131
5758,0,4,21,159248.24,2610.01002,0,0,0,4.1894,R,1,08/02/2019 09:28,26.5878,26.7131
5759,0,4,21,159278.24,2640.01002,0,0,0,4.1892,R,1,08/02/2019 09:28,26.4713,26.5637
5760,0,4,21,159308.24,2670.01002,0,0,0,4.1891,R,1,08/02/2019 09:29,26.1882,26.1819
5761,0,4,21,159338.24,2700.01002,0,0,0,4.1892,R,1,08/02/2019 09:29,26.0716,26.0325
5762,0,4,21,159368.24,2730.01002,0,0,0,4.1891,R,1,08/02/2019 09:30,25.9384,25.8333
5763,0,4,21,159398.24,2760.01002,0,0,0,4.1891,R,1,08/02/2019 09:30,25.9883,25.7503
5764,0,4,21,159428.24,2790.01002,0,0,0,4.1892,R,1,08/02/2019 09:31,26.1216,25.8001
5765,0,4,21,159458.24,2820.01002,0,0,0,4.1888,R,1,08/02/2019 09:31,26.1715,25.8997
5766,0,4,21,159488.24,2850.01002,0,0,0,4.1888,R,1,08/02/2019 09:32,26.2215,26.0325
5767,0,4,21,159518.24,2880.01002,0,0,0,4.1889,R,1,08/02/2019 09:32,26.2548,26.1321
5768,0,4,21,159548.24,2910.01002,0,0,0,4.1888,R,1,08/02/2019 09:33,26.2548,26.2151
5769,0,4,21,159578.24,2940.01002,0,0,0,4.1889,R,1,08/02/2019 09:33,26.2714,26.2981
5770,0,4,21,159608.24,2970.01002,0,0,0,4.1886,R,1,08/02/2019 09:34,26.2714,26.3479
5771,0,4,21,159638.24,3000.01002,0,0,0,4.1886,R,1,08/02/2019 09:34,26.2881,26.4143
5772,0,4,21,159668.24,3030.01002,0,0,0,4.1884,R,1,08/02/2019 09:35,26.2714,26.4807
5773,0,4,21,159698.24,3060.01002,0,0,0,4.1888,R,1,08/02/2019 09:35,26.388,26.5969
5774,0,4,21,159728.24,3090.01002,0,0,0,4.1884,R,1,08/02/2019 09:36,26.388,26.6467
5775,0,4,21,159758.24,3120.01002,0,0,0,4.1884,R,1,08/02/2019 09:36,26.4046,26.6799
5776,0,4,21,159788.24,3150.01002,0,0,0,4.1884,R,1,08/02/2019 09:37,26.4046,26.7131
5777,0,4,21,159818.24,3180.01002,0,0,0,4.1886,R,1,08/02/2019 09:37,26.4046,26.7297
5778,0,4,21,159848.24,3210.01002,0,0,0,4.1884,R,1,08/02/2019 09:38,26.4046,26.7629
5779,0,4,21,159878.24,3240.01002,0,0,0,4.1884,R,1,08/02/2019 09:38,26.4213,26.7795
5780,0,4,21,159908.24,3270.01002,0,0,0,4.1884,R,1,08/02/2019 09:39,26.388,26.7795
5781,0,4,21,159938.24,3300.01002,0,0,0,4.1883,R,1,08/02/2019 09:39,26.3713,26.8459
5782,0,4,21,159968.24,3330.01002,0,0,0,4.1881,R,1,08/02/2019 09:40,26.388,26.8625
5783,0,4,21,159998.24,3360.01002,0,0,0,4.1881,R,1,08/02/2019 09:40,26.388,26.7795
5784,0,4,21,160028.24,3390.01002,0,0,0,4.1883,R,1,08/02/2019 09:41,26.4046,26.7961
5785,0,4,21,160058.24,3420.01002,0,0,0,4.1881,R,1,08/02/2019 09:41,26.4213,26.8127
5786,0,4,21,160088.24,3450.01002,0,0,0,4.188,R,1,08/02/2019 09:42,26.438,26.8127
5787,0,4,21,160118.24,3480.01002,0,0,0,4.1881,R,1,08/02/2019 09:42,26.4713,26.7795
5788,0,4,21,160148.24,3510.01002,0,0,0,4.188,R,1,08/02/2019 09:43,26.4713,26.7629
5789,0,4,21,160178.24,3540.01002,0,0,0,4.188,R,1,08/02/2019 09:43,26.4546,26.8127
5790,0,4,21,160208.24,3570.01002,0,0,0,4.1878,R,1,08/02/2019 09:44,26.4213,26.7961
5791,0,4,21,160238.24,3600.01002,0,0,0,4.188,R,1,08/02/2019 09:44,26.388,26.7463
5792,0,4,21,160268.24,3630.01002,0,0,0,4.188,R,1,08/02/2019 09:45,26.388,26.7463
5793,0,4,21,160298.24,3660.01002,0,0,0,4.1878,R,1,08/02/2019 09:45,26.3713,26.7297
5794,0,4,21,160328.24,3690.01002,0,0,0,4.1878,R,1,08/02/2019 09:46,26.3547,26.7629
5795,0,4,21,160358.24,3720.01002,0,0,0,4.1878,R,1,08/02/2019 09:46,26.3547,26.7629
5796,0,4,21,160388.24,3750.01002,0,0,0,4.1877,R,1,08/02/2019 09:47,26.338,26.7131
5797,0,4,21,160418.24,3780.01002,0,0,0,4.1877,R,1,08/02/2019 09:47,26.3713,26.7629
5798,0,4,21,160448.24,3810.01002,0,0,0,4.1878,R,1,08/02/2019 09:48,26.3214,26.7463
5799,0,4,21,160478.24,3840.01002,0,0,0,4.188,R,1,08/02/2019 09:48,26.4046,26.7463
5800,0,4,21,160508.24,3870.01002,0,0,0,4.1878,R,1,08/02/2019 09:49,26.388,26.7297
5801,0,4,21,160538.24,3900.01002,0,0,0,4.1877,R,1,08/02/2019 09:49,26.338,26.6799
5802,0,4,21,160568.24,3930.01002,0,0,0,4.1877,R,1,08/02/2019 09:50,26.3713,26.6965
5803,0,4,21,160598.24,3960.01002,0,0,0,4.1875,R,1,08/02/2019 09:50,26.3547,26.6799
5804,0,4,21,160628.24,3990.01002,0,0,0,4.1875,R,1,08/02/2019 09:51,26.3713,26.6799
5805,0,4,21,160658.24,4020.01002,0,0,0,4.1875,R,1,08/02/2019 09:51,26.3713,26.6799
5806,0,4,21,160688.24,4050.01002,0,0,0,4.1875,R,1,08/02/2019 09:52,26.3713,26.6799
5807,0,4,21,160718.24,4080.01002,0,0,0,4.1875,R,1,08/02/2019 09:52,26.3547,26.6633
5808,0,4,21,160748.24,4110.01002,0,0,0,4.1875,R,1,08/02/2019 09:53,26.3214,26.6633
5809,0,4,21,160778.24,4140.01002,0,0,0,4.1875,R,1,08/02/2019 09:53,26.3713,26.6799
5810,0,4,21,160808.24,4170.01002,0,0,0,4.1874,R,1,08/02/2019 09:54,26.388,26.6799
5811,0,4,21,160838.24,4200.01002,0,0,0,4.1875,R,1,08/02/2019 09:54,26.4046,26.6633
5812,0,4,21,160868.24,4230.01002,0,0,0,4.1874,R,1,08/02/2019 09:55,26.3547,26.6633
5813,0,4,21,160898.24,4260.01002,0,0,0,4.1874,R,1,08/02/2019 09:55,26.388,26.6799
5814,0,4,21,160928.24,4290.01002,0,0,0,4.1872,R,1,08/02/2019 09:56,26.388,26.6799
5815,0,4,21,160958.24,4320.01002,0,0,0,4.1875,R,1,08/02/2019 09:56,26.3713,26.6799
5816,0,4,21,160988.24,4350.01002,0,0,0,4.1874,R,1,08/02/2019 09:57,26.3713,26.6799
5817,0,4,21,161018.24,4380.01002,0,0,0,4.1874,R,1,08/02/2019 09:57,26.3547,26.6633
5818,0,4,21,161048.24,4410.01002,0,0,0,4.1872,R,1,08/02/2019 09:58,26.3547,26.6633
5819,0,4,21,161078.24,4440.01002,0,0,0,4.1872,R,1,08/02/2019 09:58,26.3713,26.6799
5820,0,4,21,161108.24,4470.01002,0,0,0,4.1874,R,1,08/02/2019 09:59,26.3547,26.6633
5821,0,4,21,161138.24,4500.01002,0,0,0,4.1872,R,1,08/02/2019 09:59,26.338,26.6467
5822,0,4,21,161168.24,4530.01002,0,0,0,4.1871,R,1,08/02/2019 10:00,26.338,26.6301
5823,0,4,21,161198.24,4560.01002,0,0,0,4.1874,R,1,08/02/2019 10:00,26.338,26.6301
5824,0,4,21,161228.24,4590.01002,0,0,0,4.1871,R,1,08/02/2019 10:01,26.3214,26.6301
5825,0,4,21,161258.24,4620.01002,0,0,0,4.1872,R,1,08/02/2019 10:01,26.3214,26.6301
5826,0,4,21,161288.24,4650.01002,0,0,0,4.1871,R,1,08/02/2019 10:02,26.3214,26.6301
5827,0,4,21,161318.24,4680.01002,0,0,0,4.1871,R,1,08/02/2019 10:02,26.3047,26.6135
5828,0,4,21,161348.24,4710.01002,0,0,0,4.1871,R,1,08/02/2019 10:03,26.3214,26.6135
5829,0,4,21,161378.24,4740.01002,0,0,0,4.1871,R,1,08/02/2019 10:03,26.3214,26.6301
5830,0,4,21,161408.24,4770.01002,0,0,0,4.1871,R,1,08/02/2019 10:04,26.338,26.6633
5831,0,4,21,161438.24,4800.01002,0,0,0,4.1868,R,1,08/02/2019 10:04,26.3547,26.6467
5832,0,4,21,161468.24,4830.01002,0,0,0,4.1869,R,1,08/02/2019 10:05,26.3214,26.6301
5833,0,4,21,161498.24,4860.01002,0,0,0,4.1871,R,1,08/02/2019 10:05,26.338,26.6467
5834,0,4,21,161528.24,4890.01002,0,0,0,4.1868,R,1,08/02/2019 10:06,26.3214,26.6467
5835,0,4,21,161558.24,4920.01002,0,0,0,4.1869,R,1,08/02/2019 10:06,26.338,26.6633
5836,0,4,21,161588.24,4950.01002,0,0,0,4.1869,R,1,08/02/2019 10:07,26.338,26.6467
5837,0,4,21,161618.24,4980.01002,0,0,0,4.1869,R,1,08/02/2019 10:07,26.3214,26.6467
5838,0,4,21,161648.24,5010.01002,0,0,0,4.1869,R,1,08/02/2019 10:08,26.3214,26.6633
5839,0,4,21,161678.24,5040.01002,0,0,0,4.1869,R,1,08/02/2019 10:08,26.338,26.6633
5840,0,4,21,161708.24,5070.01002,0,0,0,4.1869,R,1,08/02/2019 10:09,26.338,26.6633
5841,0,4,21,161738.24,5100.01002,0,0,0,4.1868,R,1,08/02/2019 10:09,26.3214,26.6633
5842,0,4,21,161768.24,5130.01002,0,0,0,4.1868,R,1,08/02/2019 10:10,26.3214,26.6633
5843,0,4,21,161798.24,5160.01002,0,0,0,4.1866,R,1,08/02/2019 10:10,26.3214,26.6633
5844,0,4,21,161828.24,5190.01002,0,0,0,4.1866,R,1,08/02/2019 10:11,26.3047,26.6633
5845,0,4,21,161858.24,5220.01002,0,0,0,4.1866,R,1,08/02/2019 10:11,26.3047,26.6799
5846,0,4,21,161888.24,5250.01002,0,0,0,4.1865,R,1,08/02/2019 10:12,26.3214,26.6467
5847,0,4,21,161918.24,5280.01002,0,0,0,4.1866,R,1,08/02/2019 10:12,26.3214,26.6633
5848,0,4,21,161948.24,5310.01002,0,0,0,4.1868,R,1,08/02/2019 10:13,26.338,26.6965
5849,0,4,21,161978.24,5340.01002,0,0,0,4.1866,R,1,08/02/2019 10:13,26.3214,26.6799
5850,0,4,21,162008.24,5370.01002,0,0,0,4.1866,R,1,08/02/2019 10:14,26.3047,26.6633
5851,0,4,21,162038.24,5400.01002,0,0,0,4.1866,R,1,08/02/2019 10:14,26.3214,26.6633
5852,0,4,21,162068.24,5430.01002,0,0,0,4.1866,R,1,08/02/2019 10:15,26.3214,26.6799
5853,0,4,21,162098.24,5460.01002,0,0,0,4.1866,R,1,08/02/2019 10:15,26.3047,26.6467
5854,0,4,21,162128.24,5490.01002,0,0,0,4.1865,R,1,08/02/2019 10:16,26.3214,26.6799
5855,0,4,21,162158.24,5520.01002,0,0,0,4.1865,R,1,08/02/2019 10:16,26.3214,26.6965
5856,0,4,21,162188.24,5550.01002,0,0,0,4.1863,R,1,08/02/2019 10:17,26.3214,26.6965
5857,0,4,21,162218.24,5580.01002,0,0,0,4.1865,R,1,08/02/2019 10:17,26.3047,26.6799
5858,0,4,21,162248.24,5610.01002,0,0,0,4.1865,R,1,08/02/2019 10:18,26.3047,26.6965
5859,0,4,21,162278.24,5640.01002,0,0,0,4.1863,R,1,08/02/2019 10:18,26.338,26.7131
5860,0,4,21,162308.24,5670.01002,0,0,0,4.1863,R,1,08/02/2019 10:19,26.388,26.6965
5861,0,4,21,162338.24,5700.01002,0,0,0,4.1863,R,1,08/02/2019 10:19,26.438,26.7297
5862,0,4,21,162368.24,5730.01002,0,0,0,4.1863,R,1,08/02/2019 10:20,26.5212,26.7131
5863,0,4,21,162398.24,5760.01002,0,0,0,4.1865,R,1,08/02/2019 10:20,26.5545,26.7131
5864,0,4,21,162428.24,5790.01002,0,0,0,4.1862,R,1,08/02/2019 10:21,26.5046,26.7297
5865,0,4,21,162458.24,5820.01002,0,0,0,4.1865,R,1,08/02/2019 10:21,26.5379,26.7463
5866,0,4,21,162488.24,5850.01002,0,0,0,4.1862,R,1,08/02/2019 10:22,26.6045,26.7795
5867,0,4,21,162518.24,5880.01002,0,0,0,4.1863,R,1,08/02/2019 10:22,26.5379,26.7131
5868,0,4,21,162548.24,5910.01002,0,0,0,4.1862,R,1,08/02/2019 10:23,26.5212,26.7131
5869,0,4,21,162578.24,5940.01002,0,0,0,4.1862,R,1,08/02/2019 10:23,26.4879,26.7297
5870,0,4,21,162608.24,5970.01002,0,0,0,4.1863,R,1,08/02/2019 10:24,26.4546,26.7131
5871,0,4,21,162638.24,6000.01002,0,0,0,4.1862,R,1,08/02/2019 10:24,26.4046,26.7297
5872,0,4,21,162668.24,6030.01002,0,0,0,4.186,R,1,08/02/2019 10:25,26.3713,26.7795
5873,0,4,21,162698.24,6060.01002,0,0,0,4.1862,R,1,08/02/2019 10:25,26.388,26.7463
5874,0,4,21,162728.24,6090.01002,0,0,0,4.1862,R,1,08/02/2019 10:26,26.338,26.7629
5875,0,4,21,162758.24,6120.01002,0,0,0,4.186,R,1,08/02/2019 10:26,26.3547,26.7463
5876,0,4,21,162788.24,6150.01002,0,0,0,4.1863,R,1,08/02/2019 10:27,26.3214,26.7463
5877,0,4,21,162818.24,6180.01002,0,0,0,4.186,R,1,08/02/2019 10:27,26.338,26.7629
5878,0,4,21,162848.24,6210.01002,0,0,0,4.186,R,1,08/02/2019 10:28,26.3214,26.7131
5879,0,4,21,162878.24,6240.01002,0,0,0,4.186,R,1,08/02/2019 10:28,26.2881,26.7463
5880,0,4,21,162908.24,6270.01002,0,0,0,4.186,R,1,08/02/2019 10:29,26.338,26.7131
5881,0,4,21,162938.24,6300.01002,0,0,0,4.186,R,1,08/02/2019 10:29,26.3713,26.7629
5882,0,4,21,162968.24,6330.01002,0,0,0,4.186,R,1,08/02/2019 10:30,26.4713,26.7629
5883,0,4,21,162998.24,6360.01002,0,0,0,4.186,R,1,08/02/2019 10:30,26.5379,26.7463
5884,0,4,21,163028.24,6390.01002,0,0,0,4.186,R,1,08/02/2019 10:31,26.4879,26.6965
5885,0,4,21,163058.24,6420.01002,0,0,0,4.1859,R,1,08/02/2019 10:31,26.4879,26.7629
5886,0,4,21,163088.24,6450.01002,0,0,0,4.186,R,1,08/02/2019 10:32,26.5379,26.7795
5887,0,4,21,163118.24,6480.01002,0,0,0,4.1859,R,1,08/02/2019 10:32,26.4879,26.7961
5888,0,4,21,163148.24,6510.01002,0,0,0,4.1859,R,1,08/02/2019 10:33,26.4713,26.7463
5889,0,4,21,163178.24,6540.01002,0,0,0,4.1859,R,1,08/02/2019 10:33,26.4879,26.7463
5890,0,4,21,163208.24,6570.01002,0,0,0,4.186,R,1,08/02/2019 10:34,26.4713,26.7629
5891,0,4,21,163238.24,6600.01002,0,0,0,4.1859,R,1,08/02/2019 10:34,26.438,26.7795
5892,0,4,21,163268.24,6630.01002,0,0,0,4.1859,R,1,08/02/2019 10:35,26.3713,26.7629
5893,0,4,21,163298.24,6660.01002,0,0,0,4.1859,R,1,08/02/2019 10:35,26.388,26.7795
5894,0,4,21,163328.24,6690.01002,0,0,0,4.1859,R,1,08/02/2019 10:36,26.338,26.7795
5895,0,4,21,163358.24,6720.01002,0,0,0,4.1857,R,1,08/02/2019 10:36,26.3547,26.8293
5896,0,4,21,163388.24,6750.01002,0,0,0,4.1855,R,1,08/02/2019 10:37,26.3713,26.7795
5897,0,4,21,163418.24,6780.01002,0,0,0,4.1857,R,1,08/02/2019 10:37,26.3547,26.8293
5898,0,4,21,163448.24,6810.01002,0,0,0,4.1855,R,1,08/02/2019 10:38,26.3713,26.7795
5899,0,4,21,163478.24,6840.01002,0,0,0,4.1855,R,1,08/02/2019 10:38,26.3214,26.7795
5900,0,4,21,163508.24,6870.01002,0,0,0,4.1857,R,1,08/02/2019 10:39,26.3713,26.7463
5901,0,4,21,163538.24,6900.01002,0,0,0,4.1857,R,1,08/02/2019 10:39,26.3214,26.7795
5902,0,4,21,163568.24,6930.01002,0,0,0,4.1857,R,1,08/02/2019 10:40,26.3547,26.7463
5903,0,4,21,163598.24,6960.01002,0,0,0,4.1859,R,1,08/02/2019 10:40,26.3214,26.7961
5904,0,4,21,163628.24,6990.01002,0,0,0,4.1855,R,1,08/02/2019 10:41,26.388,26.7795
5905,0,4,21,163658.24,7020.01002,0,0,0,4.1855,R,1,08/02/2019 10:41,26.338,26.7463
5906,0,4,21,163688.24,7050.01002,0,0,0,4.1855,R,1,08/02/2019 10:42,26.3547,26.7961
5907,0,4,21,163718.24,7080.01002,0,0,0,4.1855,R,1,08/02/2019 10:42,26.3547,26.7795
5908,0,4,21,163748.24,7110.01002,0,0,0,4.1855,R,1,08/02/2019 10:43,26.338,26.7629
5909,0,4,21,163778.24,7140.01002,0,0,0,4.1854,R,1,08/02/2019 10:43,26.3047,26.8127
5910,0,4,21,163808.24,7170.01002,0,0,0,4.1855,R,1,08/02/2019 10:44,26.3713,26.7961
5911,0,4,21,163838.23,7200,0,0,0,4.1855,R,129,08/02/2019 10:44,26.3547,26.8293
5912,0,5,22,163838.26,0.03,0.0000629,0.00024906,7.50317,3.9577,D,0,08/02/2019 10:44,26.3547,26.8293
5913,0,5,22,163838.44,0.21,0.00043791,0.0017296,7.49966,3.9446,D,5,08/02/2019 10:44,26.3547,26.8293
5914,0,5,22,163839.11,0.88002,0.00183374,0.00722646,7.50042,3.9336,D,5,08/02/2019 10:44,26.3547,26.8293
5915,0,5,22,163840.49,2.26002,0.00470871,0.0185194,7.4995,3.9232,D,5,08/02/2019 10:44,26.3547,26.8293
5916,0,5,22,163842.54,4.30998,0.0089795,0.0352514,7.49966,3.9129,D,5,08/02/2019 10:44,26.3547,26.8293
5917,0,5,22,163845.26,7.03002,0.0146461,0.0573933,7.49966,3.9025,D,5,08/02/2019 10:44,26.3713,26.8459
5918,0,5,22,163848.67,10.44,0.0217502,0.0850784,7.49981,3.8921,D,5,08/02/2019 10:44,26.388,26.8791
5919,0,5,22,163852.82,14.59002,0.0303959,0.118683,7.49966,3.882,D,5,08/02/2019 10:44,26.4213,26.8957
5920,0,5,22,163857.88,19.65,0.0409374,0.15955,7.49966,3.8717,D,5,08/02/2019 10:44,26.5046,26.8459
5921,0,5,22,163864.14,25.90998,0.0539789,0.209974,7.49981,3.8613,D,5,08/02/2019 10:44,26.6045,26.8459
5922,0,5,22,163871.66,33.43002,0.0696454,0.270388,7.50027,3.8511,D,5,08/02/2019 10:45,26.7543,26.8293
5923,0,5,22,163881.38,43.15002,0.0898951,0.348267,7.50011,3.8408,D,5,08/02/2019 10:45,26.9542,26.8791
5924,0,5,22,163893.66,55.42998,0.115478,0.446393,7.49996,3.8306,D,5,08/02/2019 10:45,27.204,26.9289
5925,0,5,22,163910.17,71.94,0.149874,0.577968,7.49981,3.8206,D,5,08/02/2019 10:45,27.6203,26.9289
5926,0,5,22,163932.32,94.09002,0.196019,0.754023,7.49981,3.8105,D,5,08/02/2019 10:46,28.1032,26.9289
5927,0,5,22,163962.32,124.09002,0.258518,0.99185,7.49966,3.8003,D,1,08/02/2019 10:46,28.736,26.9123
5928,0,5,22,163992.32,154.09002,0.321017,1.22912,7.49966,3.7922,D,1,08/02/2019 10:47,29.452,26.9455
5929,0,5,22,164022.32,184.09002,0.383516,1.4659,7.49981,3.7845,D,1,08/02/2019 10:47,30.0015,26.9953
5930,0,5,22,164052.32,214.09002,0.446016,1.70222,7.50027,3.7777,D,1,08/02/2019 10:48,30.6028,27.0285
5931,0,5,22,164082.32,244.09002,0.508515,1.9381,7.49981,3.7704,D,1,08/02/2019 10:48,31.2854,27.0119
5932,0,5,22,164112.32,274.09002,0.571014,2.17351,7.49966,3.7626,D,1,08/02/2019 10:49,31.8379,27.0451
5933,0,5,22,164142.32,304.09002,0.633513,2.40843,7.50011,3.7546,D,1,08/02/2019 10:49,32.3743,27.0783
5934,0,5,22,164172.32,334.09002,0.696012,2.64282,7.49981,3.7456,D,1,08/02/2019 10:50,32.9756,27.1613
5935,0,5,22,164202.32,364.09002,0.758512,2.87663,7.50011,3.7362,D,1,08/02/2019 10:50,33.4956,27.1945
5936,0,5,22,164229.3,391.06998,0.814719,3.08635,7.49996,3.7261,D,5,08/02/2019 10:51,33.9995,27.1779
5937,0,5,22,164255.08,416.85,0.868427,3.28621,7.49966,3.716,D,5,08/02/2019 10:51,34.4058,27.2111
5938,0,5,22,164278.94,440.71002,0.918135,3.47068,7.49966,3.7058,D,5,08/02/2019 10:51,34.8608,27.2111
5939,0,5,22,164302.04,463.81002,0.966259,3.64878,7.49966,3.6956,D,5,08/02/2019 10:52,35.2834,27.2443
5940,0,5,22,164323.94,485.71002,1.01188,3.81717,7.50011,3.6855,D,5,08/02/2019 10:52,35.6571,27.2609
5941,0,5,22,164345.92,507.69,1.05767,3.98571,7.49966,3.6753,D,5,08/02/2019 10:53,36.0147,27.2775
5942,0,5,22,164367.59,529.36002,1.10282,4.15141,7.4995,3.6651,D,5,08/02/2019 10:53,36.3072,27.3107
5943,0,5,22,164389.64,551.41002,1.14876,4.31955,7.4995,3.655,D,5,08/02/2019 10:53,36.6973,27.3605
5944,0,5,22,164411.73,573.49998,1.19478,4.48752,7.49966,3.6449,D,5,08/02/2019 10:54,36.9735,27.3605
5945,0,5,22,164433.72,595.48998,1.24059,4.65427,7.50011,3.6349,D,5,08/02/2019 10:54,37.3798,27.3273
5946,0,5,22,164456.24,618.01002,1.2875,4.82457,7.50011,3.6248,D,5,08/02/2019 10:54,37.6724,27.3439
5947,0,5,22,164479.65,641.41998,1.33628,5.00111,7.50011,3.6147,D,5,08/02/2019 10:55,37.8186,27.3771
5948,0,5,22,164503.27,665.04,1.38548,5.17873,7.49996,3.6046,D,5,08/02/2019 10:55,38.0299,27.4103
5949,0,5,22,164527,688.77,1.43492,5.35669,7.50011,3.5944,D,5,08/02/2019 10:56,38.4687,27.4269
5950,0,5,22,164551.43,713.20002,1.48581,5.53938,7.49996,3.5843,D,5,08/02/2019 10:56,38.6962,27.4601
5951,0,5,22,164575.63,737.4,1.53623,5.71984,7.4995,3.5743,D,5,08/02/2019 10:56,39.005,27.4601
5952,0,5,22,164599.79,761.56002,1.58656,5.8995,7.50011,3.5642,D,5,08/02/2019 10:57,39.3788,27.4601
5953,0,5,22,164624.24,786.01002,1.6375,6.0808,7.49981,3.5541,D,5,08/02/2019 10:57,39.4763,27.4767
5954,0,5,22,164648.21,809.98002,1.68744,6.25803,7.49935,3.5441,D,5,08/02/2019 10:58,39.8664,27.4933
5955,0,5,22,164671.76,833.53002,1.7365,6.43166,7.50011,3.534,D,5,08/02/2019 10:58,40.0921,27.5099
5956,0,5,22,164694.98,856.75002,1.78487,6.60238,7.50027,3.5239,D,5,08/02/2019 10:58,40.3632,27.4933
5957,0,5,22,164718.14,879.91002,1.83312,6.77217,7.49981,3.5138,D,5,08/02/2019 10:59,40.6662,27.5431
5958,0,5,22,164741.6,903.37002,1.882,6.94366,7.49996,3.5036,D,5,08/02/2019 10:59,40.9213,27.5431
5959,0,5,22,164764.23,925.99998,1.92914,7.1086,7.50011,3.4936,D,5,08/02/2019 10:59,41.2243,27.5763
5960,0,5,22,164786.77,948.54,1.9761,7.27242,7.50011,3.4835,D,5,08/02/2019 11:00,41.5272,27.5929
5961,0,5,22,164808.69,970.45998,2.02177,7.43127,7.49996,3.4733,D,5,08/02/2019 11:00,41.6388,27.5929
5962,0,5,22,164831.36,993.13002,2.06899,7.59508,7.50027,3.4632,D,5,08/02/2019 11:01,41.9418,27.5763
5963,0,5,22,164853.24,1015.00998,2.11458,7.75271,7.49981,3.4531,D,5,08/02/2019 11:01,42.2607,27.6095
5964,0,5,22,164875.86,1037.62998,2.1617,7.91521,7.4995,3.4429,D,5,08/02/2019 11:01,42.4839,27.5929
5965,0,5,22,164898.86,1060.63002,2.20962,8.07993,7.49996,3.4328,D,5,08/02/2019 11:02,42.4999,27.6427
5966,0,5,22,164921.24,1083.01002,2.25624,8.23975,7.49996,3.4226,D,5,08/02/2019 11:02,42.8188,27.6593
5967,0,5,22,164944.58,1106.35002,2.30487,8.40593,7.49981,3.4124,D,5,08/02/2019 11:02,43.1536,27.6925
5968,0,5,22,164968.27,1130.04,2.35422,8.57409,7.49981,3.4023,D,5,08/02/2019 11:03,43.2334,27.6925
5969,0,5,22,164992.61,1154.38002,2.40493,8.74636,7.49996,3.3921,D,5,08/02/2019 11:03,43.5044,27.7091
5970,0,5,22,165018.13,1179.9,2.45809,8.92645,7.50011,3.382,D,5,08/02/2019 11:04,43.7117,27.7589
5971,0,5,22,165044.56,1206.33,2.51316,9.11239,7.49996,3.3719,D,5,08/02/2019 11:04,43.8871,27.7257
5972,0,5,22,165072.09,1233.85998,2.57051,9.30549,7.49935,3.3617,D,5,08/02/2019 11:05,44.1582,27.7589
5973,0,5,22,165100.79,1262.56002,2.6303,9.50619,7.50057,3.3516,D,5,08/02/2019 11:05,44.3974,27.7921
5974,0,5,22,165130.79,1292.56002,2.6928,9.71536,7.49966,3.3419,D,1,08/02/2019 11:06,44.6046,27.7257
5975,0,5,22,165160.79,1322.56002,2.7553,9.92393,7.49996,3.3321,D,1,08/02/2019 11:06,44.9395,27.8419
5976,0,5,22,165190.79,1352.56002,2.8178,10.1319,7.49996,3.323,D,1,08/02/2019 11:07,45.0192,27.7921
5977,0,5,22,165220.79,1382.56002,2.8803,10.3393,7.50011,3.314,D,1,08/02/2019 11:07,45.1787,27.7755
5978,0,5,22,165250.79,1412.56002,2.9428,10.5462,7.49981,3.3054,D,1,08/02/2019 11:08,45.5295,27.8253
5979,0,5,22,165280.79,1442.56002,3.0053,10.7525,7.49966,3.2969,D,1,08/02/2019 11:08,45.6092,27.8585
5980,0,5,22,165310.79,1472.56002,3.06779,10.9583,7.50011,3.2883,D,1,08/02/2019 11:09,45.9919,27.9249
5981,0,5,22,165340.79,1502.56002,3.13029,11.1635,7.4995,3.2801,D,1,08/02/2019 11:09,46.1354,27.8585
5982,0,5,22,165370.79,1532.56002,3.19279,11.3683,7.49981,3.2715,D,1,08/02/2019 11:10,46.4065,27.8419
5983,0,5,22,165400.79,1562.56002,3.25529,11.5725,7.49966,3.2633,D,1,08/02/2019 11:10,46.55,27.9249
5984,0,5,22,165430.79,1592.56002,3.31779,11.7762,7.4995,3.2549,D,1,08/02/2019 11:11,46.8051,27.9415
5985,0,5,22,165460.79,1622.56002,3.38029,11.9793,7.49966,3.2459,D,1,08/02/2019 11:11,46.9327,27.9747
5986,0,5,22,165490.79,1652.56002,3.44279,12.1819,7.49966,3.237,D,1,08/02/2019 11:12,47.0443,27.9747
5987,0,5,22,165520.79,1682.56002,3.50529,12.3839,7.50011,3.228,D,1,08/02/2019 11:12,47.4907,27.9747
5988,0,5,22,165550.79,1712.56002,3.56779,12.5854,7.4995,3.2186,D,1,08/02/2019 11:13,47.4429,28.0245
5989,0,5,22,165580.79,1742.56002,3.63029,12.7863,7.49981,3.2091,D,1,08/02/2019 11:13,47.6342,28.0245
5990,0,5,22,165610.62,1772.38998,3.69243,12.9854,7.49996,3.1991,D,5,08/02/2019 11:14,48.0169,28.0577
5991,0,5,22,165639.46,1801.23,3.75252,13.1773,7.50027,3.189,D,5,08/02/2019 11:14,48.1445,28.0245
5992,0,5,22,165666.65,1828.42002,3.80916,13.3577,7.49996,3.1788,D,5,08/02/2019 11:15,48.2083,28.0245
5993,0,5,22,165693.32,1855.09002,3.86472,13.534,7.50042,3.1687,D,5,08/02/2019 11:15,48.4475,28.0577
5994,0,5,22,165718.17,1879.93998,3.91649,13.6978,7.49996,3.1586,D,5,08/02/2019 11:15,48.5431,28.0577
5995,0,5,22,165741.86,1903.63002,3.96585,13.8534,7.49966,3.1484,D,5,08/02/2019 11:16,48.8461,28.0411
5996,0,5,22,165765.09,1926.85998,4.01424,14.0056,7.50011,3.1383,D,5,08/02/2019 11:16,49.0374,28.0577
5997,0,5,22,165786.73,1948.5,4.05932,14.1468,7.49996,3.1281,D,5,08/02/2019 11:17,49.0215,28.1241
5998,0,5,22,165807.03,1968.79998,4.10161,14.2789,7.49966,3.118,D,5,08/02/2019 11:17,49.165,28.1241
5999,0,5,22,165826.02,1987.78998,4.14118,14.4021,7.49996,3.108,D,5,08/02/2019 11:17,49.1809,28.1075
6000,0,5,22,165843.74,2005.51002,4.17809,14.5166,7.49981,3.0979,D,5,08/02/2019 11:17,49.6274,28.1407
6001,0,5,22,165860.78,2022.55002,4.21359,14.6264,7.50011,3.0878,D,5,08/02/2019 11:18,49.6912,28.1407
6002,0,5,22,165876.7,2038.47,4.24676,14.7287,7.4995,3.0777,D,5,08/02/2019 11:18,49.5317,28.1739
6003,0,5,22,165891.94,2053.71,4.27851,14.8262,7.49981,3.0677,D,5,08/02/2019 11:18,49.755,28.2237
6004,0,5,22,165905.96,2067.73002,4.30772,14.9157,7.50011,3.0576,D,5,08/02/2019 11:19,49.8506,28.2237
6005,0,5,22,165919.32,2081.08998,4.33555,15.0007,7.49981,3.0475,D,5,08/02/2019 11:19,49.9623,28.2071
6006,0,5,22,165931.99,2093.76,4.36195,15.081,7.49996,3.0372,D,5,08/02/2019 11:19,49.9782,28.2402
6007,0,5,22,165943.85,2105.62002,4.38665,15.1559,7.49981,3.0268,D,5,08/02/2019 11:19,50.0256,28.2402
6008,0,5,22,165955.16,2116.93002,4.41022,15.2271,7.49966,3.0164,D,5,08/02/2019 11:19,50.1038,28.2071
6009,0,5,22,165965.5,2127.27,4.43176,15.292,7.50011,3.0062,D,5,08/02/2019 11:20,50.229,28.1905
6010,0,5,22,165975.07,2136.84,4.45169,15.3518,7.50011,2.9961,D,5,08/02/2019 11:20,50.3855,28.1905
6011,0,5,22,165984.23,2146.00002,4.47078,15.4089,7.49981,2.986,D,5,08/02/2019 11:20,50.3386,28.1905
6012,0,5,22,165992.81,2154.58002,4.48865,15.4622,7.50042,2.976,D,5,08/02/2019 11:20,50.2603,28.2237
6013,0,5,22,166000.95,2162.71998,4.50561,15.5126,7.4995,2.9657,D,5,08/02/2019 11:20,50.2134,28.2071
6014,0,5,22,166009,2170.77,4.52238,15.5622,7.49981,2.9557,D,5,08/02/2019 11:20,50.3699,28.2071
6015,0,5,22,166016.62,2178.39,4.53826,15.609,7.49996,2.9454,D,5,08/02/2019 11:20,50.3699,28.2402
6016,0,5,22,166024.12,2185.89,4.55388,15.655,7.50027,2.9352,D,5,08/02/2019 11:20,50.6985,28.2237
6017,0,5,22,166031.35,2193.12,4.56894,15.6991,7.50011,2.9252,D,5,08/02/2019 11:21,50.7768,28.2071
6018,0,5,22,166038.25,2200.02,4.58332,15.7411,7.49996,2.9149,D,5,08/02/2019 11:21,50.8237,28.2071
